Repository: S-Goldie/Centriview

# Centriview
Visual tools for understanding the motion of 2D nanosheets in a centrifugal field.
The theoretical basis and experimental data underpinning these tools are detailed in our publication _'Centrifugation Theory Revisited: Understanding and Modeling the Centrifugation of 2D Nanosheets'_ available [here](https://doi.org/10.1002/admi.202500717).

## Contents
* Python scripts for deployment of WebApp to visualise population changes using the Streamlit package.
* Experimental data files from cascade centrifuge experiments.
* Solvent data repository for density and viscosity calculations.

The Centriview tool is more suitable as a deployed webapp, now publically available [here](https://centriview.streamlit.app/). However, the source code is available here.
Additional features may be explored as branches while a stable deployment will be maintained in the `main` branch.


_The tools and data files made available within this repository were supported by funding from the European Union (2D-PRINTABLE HE: 101135196)_
_If any use of these tools is made for published work please reference our accompanying publication._

File: Cascade Analysis Scripts/Graphite Cascade/1800_AFM.csv
Length,Width,Layer Number
520,380,21.57895
440,180,22.63158
180,150,8.94737
400,190,4.73684
820,250,15.26316
460,400,20.52632
460,200,7.89474
560,230,13.15789
470,250,10
200,150,3.68421
410,330,5.78947
260,200,2.10526
320,220,4.73684
440,270,13.15789
750,330,8.94737
690,250,17.36842
390,290,10
450,300,20
430,300,12.10526
390,250,10
640,530,17.36842
320,290,5.78947
1000,600,18.42105
550,520,10
800,250,36.31579
350,200,34.21053
850,500,7.89474
580,500,12.10526
540,230,14.21053
340,250,22.63158
350,200,10
440,180,4.73684
780,260,16.31579
340,280,15.26316
580,350,5.78947
640,200,11.05263
840,350,10
540,260,23.68421
590,380,8.94737
350,220,5.78947
490,380,10
500,300,16.31579
420,290,7.89474
650,300,24.73684
780,400,19.47368
500,220,11.05263
700,380,19.47368
1050,290,26.84211
490,250,8.94737
420,160,14.21053
400,280,6.84211
1200,550,20.52632
760,350,5.78947
640,200,12.10526
290,220,5.78947
1100,360,7.89474
530,280,37.36842
1600,650,12.10526
580,350,4.73684
440,300,5.78947
700,250,6.84211
540,300,11.05263
590,220,5.78947
620,420,8.94737
1050,800,6.84211
350,150,13.15789
660,380,7.89474
400,190,20
560,260,6.84211
950,550,42.63158
730,220,4.73684
330,230,5.78947
260,200,11.05263
820,450,7.89474
550,220,17.36842
240,200,5.78947
520,350,14.21053
640,290,13.15789
2200,270,6.84211
300,180,10
340,270,11.05263
520,250,18.42105
530,260,3.68421
280,200,7.89474
420,200,5.78947
550,480,5.78947
350,250,16.31579
590,480,6.84211
600,300,7.89474
1250,380,7.89474
710,180,26.84211
380,170,8.94737
640,400,13.15789
630,350,2.63158
1800,350,6.84211
420,300,7.89474
310,200,13.15789
440,250,27.89474
1100,400,28.94737
650,300,20.52632
730,400,10
650,430,13.15789
460,220,7.89474
430,280,15.26316
290,220,2.63158
560,300,10
1550,290,8.94737
420,180,10
320,220,5.78947
460,420,12.10526
230,130,2.10526
620,320,16.31579
1300,420,7.89474
800,200,18.42105
640,350,3.68421
600,350,10
380,190,6.84211
740,650,12.10526
390,250,12.10526
590,450,15.26316
330,290,17.36842
270,100,11.05263
300,100,10
800,480,11.05263
390,190,4.73684
450,380,15.26316
540,150,13.15789
660,320,12.10526
430,230,5.26316
580,300,8.94737
520,450,10
480,310,16.31579
510,280,33.15789
500,260,4.73684
1250,250,11.05263
400,200,25.78947
260,200,10
570,250,6.84211
720,250,22.63158
270,100,8.94737
360,200,5.78947
720,250,6.84211
320,260,16.31579
260,250,3.68421
540,290,11.05263
910,600,14.21053
520,200,27.89474
420,300,7.89474
1700,330,4.73684
1200,380,25.78947
580,260,20.52632
900,700,12.10526
950,650,8.94737
970,450,14.21053
880,500,8.94737
680,180,17.36842
430,200,8.94737
320,220,4.21053
560,430,18.42105
370,350,13.15789
350,250,10
640,450,11.05263
300,230,4.73684
700,250,21.57895
740,450,10
800,400,31.05263
380,200,15.26316
490,100,8.94737
700,220,12.10526
660,330,6.84211
370,200,12.10526
780,380,15.26316
520,200,7.89474
440,180,14.21053
600,380,11.05263
560,300,14.21053
630,290,11.05263
650,250,12.10526
920,200,8.94737
430,300,18.42105
900,400,13.15789
420,180,20
900,330,11.05263
1150,450,6.84211
700,250,20
630,380,13.15789
300,200,7.89474
460,280,8.94737
900,180,8.94737
520,230,17.36842
350,250,4.73684
840,330,6.84211
390,220,6.84211
880,360,35.26316
580,450,30
220,180,16.31579
920,640,7.89474
380,300,17.36842
530,330,5.78947
310,200,19.47368
490,270,24.73684
600,300,12.10526
460,320,32.10526
580,400,7.89474
430,230,6.84211
440,250,11.05263
600,270,4.73684
800,270,3.68421
780,330,6.84211
460,180,11.05263
840,290,4.73684
670,310,2.63158
440,380,4.21053
400,360,20
920,780,4.21053
710,350,15.26316
710,320,15.26316
980,330,6.84211
380,250,14.21053
640,450,17.36842
800,300,30
390,200,22.63158
810,150,14.21053
790,310,12.10526
330,250,5.78947
480,310,20.52632
640,400,13.15789
880,450,24.73684
840,150,10
650,290,21.57895
530,180,4.73684
340,250,7.89474
1200,700,7.89474
1500,800,13.15789
1350,650,15.26316
510,350,7.89474
920,210,23.68421
640,190,4.73684
510,190,5.78947
650,380,22.63158
310,230,15.26316
540,450,11.05263
600,500,2.63158
700,450,17.36842
500,350,6.84211
1300,280,7.89474
670,300,8.94737
540,250,10
1000,350,4.73684
1050,500,14.21053
1100,400,8.94737
740,530,4.21053
480,330,7.89474
470,350,12.10526
770,350,25.78947
840,430,23.68421
730,280,7.89474
640,480,13.15789
900,380,6.84211
380,250,6.84211
310,250,8.94737
410,230,11.05263
530,180,20.52632
460,350,8.94737
480,250,5.78947
570,200,6.84211
570,230,10
500,400,16.31579
640,250,19.47368
350,150,13.15789
1100,640,19.47368
510,350,18.42105
420,300,15.26316
300,230,8.94737
560,220,8.94737
580,400,5.78947
620,280,2.63158
250,200,2.10526
690,280,5.78947
510,230,14.21053
710,330,12.10526
760,180,7.89474
420,180,34.21053
470,240,6.84211
540,350,14.21053
650,350,7.89474
500,350,2.63158
470,210,8.94737
350,150,7.89474
440,300,16.31579
470,300,21.57895
920,580,12.10526
640,400,11.05263
260,180,5.26316
540,330,20
420,250,7.89474
370,200,13.15789
340,280,28.94737
480,350,8.94737
390,380,3.68421
400,370,17.36842
360,220,5.78947
1150,600,10
720,300,19.47368
580,290,12.10526
230,150,10
460,300,12.10526
370,250,19.47368
1300,500,26.84211
750,550,16.31579
490,300,20.52632
540,370,3.68421
720,330,4.73684
360,200,10
590,230,5.78947
1450,800,16.31579
1400,600,11.05263
2500,1000,10
980,600,6.84211

File: Cascade Analysis Scripts/Graphite Cascade/6500_AFM.csv
Length,Width,Layer Number
100,70,1.05263
80,60,3.15789
160,90,7.36842
80,55,5.26316
120,80,1.15789
70,65,2.10526
130,50,5.26316
180,50,1.05263
140,60,1.05263
45,40,1.05263
130,60,1.05263
310,130,1.57895
230,90,3.15789
90,40,1.05263
150,80,1.05263
210,90,7.89474
140,60,6.31579
260,100,1.05263
250,130,1.05263
70,40,6.84211
200,150,2.10526
150,60,2.10526
210,50,1.57895
180,60,2.10526
350,200,2.10526
300,50,2.10526
150,130,2.10526
190,70,1.05263
220,80,2.10526
120,100,3.15789
180,170,2.63158
320,110,5.26316
370,140,3.15789
360,50,1.05263
190,110,1.57895
80,60,1.05263
90,70,1.57895
290,60,7.36842
70,60,1.05263
210,190,3.15789
220,90,1.05263
80,60,3.68421
100,70,1.05263
70,50,1.05263
110,50,1.05263
450,180,4.73684
190,60,3.68421
190,40,1.05263
280,170,6.31579
240,130,1.05263
230,130,2.63158
210,60,3.15789
160,70,5.78947
110,80,4.73684
90,40,2.63158
90,70,1.05263
70,60,1.05263
130,40,1.05263
230,150,1.05263
250,50,2.10526
90,60,2.10526
190,90,6.84211
80,50,3.15789
250,70,1.05263
100,90,3.15789
110,60,2.10526
580,330,1.05263
120,60,6.84211
170,120,4.73684
250,180,2.10526
200,100,3.68421
150,90,2.10526
350,280,3.68421
230,160,2.63158
310,170,3.68421
160,100,2.10526
180,100,1.05263
150,80,2.10526
270,190,13.15789
200,50,15.26316
120,50,1.05263
90,70,1.05263
240,120,4.73684
130,90,2.10526
120,40,2.10526
50,40,1.05263
260,80,2.10526
260,50,3.68421
170,100,1.05263
190,100,5.78947
150,90,3.68421
140,100,2.10526
80,40,1.05263
230,40,2.10526
140,30,2.10526
110,60,1.05263
100,60,3.68421
110,40,1.05263
180,100,5.78947
110,60,7.89474
100,60,1.05263
50,30,2.10526
130,70,2.63158
130,80,3.15789
90,80,3.15789
160,80,1.05263
160,40,2.10526
160,80,8.94737
210,60,1.05263
260,200,10
180,70,1.05263
130,50,1.05263
130,100,3.68421
260,180,3.68421
130,80,1.05263
110,90,2.63158
180,40,16.31579
320,130,3.15789
180,100,4.21053
130,90,4.73684
180,120,3.15789
160,100,1.05263
120,70,2.63158
100,30,3.68421
210,130,2.63158
210,160,3.68421
330,40,2.10526
120,60,4.21053
90,60,3.68421
160,60,1.05263
230,100,5.78947
110,90,1.05263
270,150,2.10526
180,100,2.10526
330,110,1.05263
300,140,2.10526
280,190,6.84211
230,110,5.78947
100,60,3.15789
220,180,4.21053
80,30,1.05263
130,70,7.89474
120,60,3.15789
260,160,1.05263
100,60,1.05263
440,140,2.10526
340,110,2.63158
270,190,2.10526
160,120,7.89474
110,50,3.68421
540,70,4.73684
260,50,1.05263
210,60,2.63158
130,45,3.68421
100,60,2.10526
110,90,1.05263
130,110,1.05263
160,90,1.05263
60,40,1.57895
180,50,2.63158
300,100,2.10526
180,70,2.10526
190,50,2.10526
150,140,2.10526
190,100,5.78947
290,150,4.73684
90,70,2.10526
100,30,1.05263
290,150,1.05263
160,40,1.05263
80,50,1.57895
90,60,1.57895
390,210,5.78947
180,40,1.05263
180,130,1.05263
120,90,1.05263
190,80,1.57895
130,75,1.05263
240,35,1.05263
170,50,1.57895
600,280,3.68421
260,180,2.10526
220,200,5.78947
190,130,3.15789
90,80,1.05263
70,50,1.05263
80,60,1.57895
380,150,3.15789
100,80,1.05263
130,60,1.05263
150,90,4.73684
120,40,1.05263
130,90,2.63158
210,130,2.10526
170,110,2.63158
110,60,1.05263
290,100,2.10526
140,130,2.63158
290,120,3.68421
250,120,2.63158
110,90,3.68421
100,50,1.05263
180,160,1.05263
400,120,3.15789
260,200,4.21053
200,75,4.73684
160,90,1.05263
300,110,3.15789
370,150,2.10526
440,110,3.15789
250,40,1.05263
140,120,1.05263
140,120,4.73684
290,90,3.68421
200,120,1.05263
200,110,3.68421
190,70,1.05263
140,100,3.68421
110,60,2.10526
190,35,1.05263
230,90,1.57895

File: Cascade Analysis Scripts/Graphite Cascade/9000_AFM.csv
Length,Width,Layer Number
230,90,2.10526
80,50,1.05263
120,90,2.63158
70,55,1.05263
180,120,1.05263
250,80,3.15789
90,40,1.05263
140,120,3.15789
160,80,1.05263
90,60,2.10526
80,40,2.10526
40,35,3.68421
70,40,1.05263
80,50,1.05263
120,80,2.10526
130,120,3.15789
180,75,2.63158
50,40,1.05263
120,40,1.05263
190,80,1.05263
120,50,1.05263
260,45,1.05263
150,60,1.05263
140,75,3.15789
90,30,1.05263
150,50,4.73684
120,50,1.05263
150,50,1.05263
110,60,6.84211
190,60,1.05263
110,75,1.05263
60,40,1.05263
120,60,1.05263
150,100,1.05263
170,40,1.05263
80,55,1.05263
160,130,1.05263
90,40,2.63158
200,60,2.10526
180,60,2.10526
150,75,2.10526
180,80,1.57895
230,120,1.05263
130,40,1.05263
100,40,1.05263
50,30,3.68421
100,45,2.10526
140,80,1.05263
100,90,1.05263
60,30,1.57895
100,60,1.05263
120,70,5.78947
100,80,1.05263
180,110,2.10526
260,40,1.05263
190,40,1.05263
210,200,2.10526
130,40,3.15789
230,75,2.10526
90,40,2.10526
110,80,1.05263
130,40,2.10526
90,60,1.05263
150,100,1.05263
160,130,1.05263
140,90,1.05263
110,60,3.15789
90,30,1.05263
90,50,1.05263
90,70,2.10526
140,55,1.05263
60,50,2.10526
80,60,2.10526
180,130,1.57895
190,90,1.05263
310,120,3.15789
170,80,1.05263
110,40,1.05263
80,40,3.15789
120,55,1.05263
90,50,1.05263
80,45,2.10526
60,55,6.84211
170,60,1.05263
80,55,1.05263
200,100,2.10526
100,70,2.10526
75,40,1.05263
75,30,1.05263
80,50,4.73684
110,30,1.05263
90,40,1.05263
80,50,2.10526
120,100,1.05263
60,40,1.05263
170,50,1.05263
170,110,1.05263
120,75,2.10526
120,100,1.05263
180,100,2.63158
160,70,1.05263
150,80,2.10526
200,100,1.05263
110,75,2.10526
250,50,3.15789
280,60,1.05263
170,30,2.10526
170,60,1.05263
170,70,1.05263
70,50,1.05263
120,80,1.05263
170,120,1.05263
100,70,2.10526
100,60,1.05263
170,80,2.63158
110,40,3.68421
100,50,3.15789
100,70,4.21053
130,50,2.63158
150,110,1.05263
80,50,2.10526
150,120,1.05263
60,40,2.10526
160,40,1.05263
100,40,1.05263
140,40,2.10526
220,30,1.05263
80,50,3.68421
90,60,3.15789
90,50,3.15789
55,40,1.05263
140,60,1.57895
100,30,1.05263
160,140,3.68421
120,80,1.05263
150,75,1.05263
100,40,1.05263
120,80,1.05263
120,100,3.15789
100,60,4.21053
120,55,1.05263
170,50,1.05263
160,100,2.10526
210,75,3.15789
80,50,1.05263
90,50,1.05263
270,60,1.05263
110,60,5.26316
140,90,3.15789
100,60,1.05263
100,50,1.05263
180,120,2.10526
120,30,1.05263
75,40,1.05263
140,75,2.10526
70,40,2.10526
80,40,3.15789
100,40,2.63158
210,60,2.10526
100,50,1.05263
190,60,1.05263
160,75,1.05263
180,120,2.10526
220,50,1.05263
80,75,1.05263
160,120,2.10526
110,40,1.05263
120,80,2.10526
160,70,2.10526
90,80,1.05263
110,80,1.05263
70,50,2.10526
70,40,1.05263
240,40,1.05263
200,70,1.05263
90,60,2.10526
80,50,2.10526
90,50,2.10526
55,50,1.05263
150,80,1.57895
120,50,1.05263
110,40,3.68421
110,60,3.15789
160,90,1.05263
190,130,2.10526
75,40,1.05263
120,85,1.05263
100,40,1.05263
110,40,2.10526
90,80,1.57895
