Repository: S-Goldie/Centriview

# Centriview
Visual tools for understanding the motion of 2D nanosheets in a centrifugal field.
The theoretical basis and experimental data underpinning these tools are detailed in our publication _'Centrifugation Theory Revisited: Understanding and Modeling the Centrifugation of 2D Nanosheets'_ available [here](https://doi.org/10.1002/admi.202500717).

## Contents
* Python scripts for deployment of WebApp to visualise population changes using the Streamlit package.
* Experimental data files from cascade centrifuge experiments.
* Solvent data repository for density and viscosity calculations.

The Centriview tool is more suitable as a deployed webapp, now publically available [here](https://centriview.streamlit.app/). However, the source code is available here.
Additional features may be explored as branches while a stable deployment will be maintained in the `main` branch.


_The tools and data files made available within this repository were supported by funding from the European Union (2D-PRINTABLE HE: 101135196)_
_If any use of these tools is made for published work please reference our accompanying publication._

File: Flake Size Data/WS2 Cholate Centrifugation/0.1-0.4_AFM.csv
Length / nm,Width / nm,Layer Number
223.09268,170.82806,0.93365
273.55297,94.64514,1.10302
174.265,35.04787,1.49653
94.25621,66.04171,1.50458
256.88868,77.70477,1.55497
132.45814,56.2998,1.5824
296.69727,219.18748,1.63126
274.21227,32.36069,1.70766
157.50099,22.39906,1.71936
129.43643,39.5769,1.76063
229.20765,109.15169,1.79211
167.78099,114.81908,1.84954
515.51925,212.16147,1.98824
67.07538,49.25639,2.00917
125.83784,92.51656,2.12459
450.6233,280.88283,2.18988
212.07749,96.69252,2.22294
192.39987,105.37798,2.29345
146.97403,125.65833,2.29622
98.43769,51.73627,2.34668
216.58878,130.59054,2.45507
145.82117,103.54562,2.52735
142.5626,47.86945,2.55154
133.6649,131.87086,2.5647
119.55724,74.8234,2.74592
303.88626,202.56513,2.76191
141.91482,52.79027,2.77014
83.36835,49.83023,2.82184
110.46162,115.59131,2.84192
158.38868,77.98548,2.86754
242.95294,145.92428,2.94402
182.26005,69.16226,3.01201
142.99131,110.7133,3.05564
151.43725,122.12895,3.06972
105.85094,69.96163,3.10144
228.60263,127.20645,3.21031
200.60066,69.94698,3.24224
364.9124,77.59028,3.25409
168.92734,75.56656,3.28175
291.68561,204.99207,3.36865
101.36912,52.44636,3.37205
108.46147,48.24398,3.395
139.8637,68.56619,3.39714
154.19461,87.81595,3.40529
132.37263,106.31785,3.45703
222.78086,91.76682,3.47676
150.83722,103.0087,3.49836
114.9744,71.01975,3.5111
207.58668,105.48489,3.5473
192.73958,104.177,3.55154
199.90254,103.11994,3.57537
171.49621,49.43473,3.59073
316.75853,105.22148,3.60147
210.11085,80.53758,3.61202
112.78788,70.46011,3.61937
170.25791,58.10245,3.64435
249.45041,87.71,3.66721
115.43884,62.41489,3.72661
279.32371,196.09495,3.74053
242.6382,184.75487,3.75044
420.58945,124.13325,3.88153
114.7106,106.23391,3.90835
265.86176,98.27078,3.91103
170.14293,83.53062,3.9211
166.3684,52.60196,3.92264
124.23244,96.38049,3.925
123.77125,51.90867,3.92619
115.15464,80.78226,3.96007
218.78074,58.21523,3.98978
164.50316,115.85277,3.99602
106.48555,73.85818,4.00361
113.72272,110.87447,4.01173
122.41229,52.92981,4.0362
188.18437,126.67033,4.06661
280.74756,112.02036,4.10761
122.63189,55.27353,4.14234
151.59208,129.60726,4.14314
172.30049,58.5483,4.16851
163.48439,59.09179,4.17632
579.90717,109.03056,4.17645
227.02175,39.92487,4.17654
120.19772,88.59211,4.18832
112.55255,89.8502,4.23327
144.32736,92.26437,4.23841
257.19178,183.05032,4.24231
175.45887,84.57362,4.24744
192.69872,65.45493,4.31483
201.60869,104.50001,4.32681
109.54261,88.77178,4.35187
161.03949,46.24276,4.386
250.27532,138.75328,4.39936
647.4206,86.26018,4.44689
180.47879,117.11105,4.48261
188.94308,55.95858,4.52274
131.85389,87.199,4.5244
160.26506,77.20289,4.55516
278.20903,171.76191,4.58375
99.06395,50.99268,4.597
235.15317,83.90526,4.66864
146.56928,103.59614,4.69465
222.84801,170.07616,4.71847
244.03334,140.46462,4.76899
238.01556,145.79398,4.84159
245.05618,96.9434,4.85747
125.33786,74.96106,4.88382
150.25013,69.46675,4.91126
192.36523,123.51434,4.91253
220.37023,153.67905,4.92159
208.99239,133.79355,4.9336
195.4647,56.92883,4.93557
127.74639,111.44331,4.98755
80.50617,49.94409,4.99629
183.15367,68.25523,5.00623
88.9981,79.11592,5.02163
205.61508,77.12671,5.02416
380.51613,232.1164,5.05986
175.35263,142.70668,5.11841
153.36425,102.81488,5.14329
230.20342,97.22751,5.16855
232.42277,85.12781,5.19316
144.41914,134.07,5.26786
197.64334,189.80237,5.26878
132.84252,67.74933,5.29501
185.17382,84.99352,5.30533
131.33564,79.54664,5.31925
307.31958,229.65336,5.33536
174.89155,120.16662,5.42372
165.26969,104.79071,5.42914
404.31557,220.20701,5.43612
169.29517,77.30796,5.46375
280.85642,254.68072,5.46634
130.56528,39.67885,5.47784
206.4207,40.41738,5.48833
287.47584,147.02016,5.49505
210.26128,89.06322,5.55457
258.3018,95.25664,5.5727
321.00037,136.80239,5.60352
125.73075,93.79963,5.60969
176.08094,141.96214,5.61702
108.06719,42.51401,5.62733
182.14454,98.2321,5.64222
259.85911,164.50127,5.68234
237.75573,189.08773,5.69086
329.10574,250.20323,5.72761
355.31999,135.85545,5.7284
109.78152,39.66685,5.75582
246.51736,127.81143,5.77586
106.12527,68.84072,5.78303
195.76062,84.73952,5.78429
197.88858,95.9954,5.8184
167.43581,73.97684,5.8254
123.23498,64.88805,5.83539
236.62028,166.67246,5.87757
129.76989,94.00527,5.91416
152.49351,85.37127,5.9232
179.23445,51.21415,5.93439
212.07356,76.13319,5.96985
202.62128,104.4644,6.0069
124.46734,67.53601,6.00736
197.99195,138.59287,6.02055
175.67315,95.30082,6.02913
182.10163,130.80796,6.06554
113.83648,61.62775,6.0727
211.10431,112.10468,6.07284
224.73692,77.79026,6.08202
184.23747,168.93102,6.11088
111.86805,115.89288,6.12209
127.65273,49.02774,6.13537
208.51907,225.96551,6.22967
166.83602,64.99138,6.24239
172.4761,70.55435,6.25837
212.96402,133.0335,6.30096
197.28325,117.79936,6.38592
174.67849,97.51907,6.40075
170.21005,125.86729,6.40271
204.13567,87.87542,6.43686
149.16455,48.56538,6.44702
310.00394,175.13602,6.49747
180.06605,129.91772,6.51962
149.43527,92.72004,6.52323
192.31556,93.92794,6.56854
242.39766,167.73534,6.57124
228.65514,124.76924,6.62179
157.77612,116.04642,6.65152
436.12728,125.0873,6.71001
160.82714,113.3723,6.72569
189.85723,113.23724,6.72881
95.67724,44.17919,6.74534
217.37401,173.95948,6.75433
134.06395,41.54612,6.81553
236.52405,98.78568,6.81919
233.77403,96.32987,6.85722
135.14542,95.64212,6.91947
106.8283,57.21867,6.94977
127.19451,110.80422,7.0165
394.46782,242.73884,7.03218
289.73519,76.98668,7.05385
196.14332,147.42918,7.08545
168.89755,111.60343,7.1307
177.89149,42.56465,7.13178
236.87287,188.60191,7.13651
278.98972,77.21022,7.14776
112.62342,117.20862,7.23494
229.99848,171.94056,7.24319
244.94392,168.22667,7.24752
313.40035,109.32952,7.2852
147.91672,69.15354,7.34172
377.11022,92.39998,7.39639
173.26543,120.48119,7.40179
330.0883,100.74736,7.45258
144.45919,69.10271,7.48239
189.37141,138.61718,7.56956
190.53107,106.88746,7.58869
160.27382,81.83753,7.60577
205.05977,79.40717,7.62358
98.69164,68.80039,7.63023
243.90315,151.63341,7.63866
198.71009,85.52442,7.66611
221.45263,56.13653,7.76692
156.45883,79.68383,7.79522
230.03046,160.51053,7.8113
190.24121,163.57618,7.85049
211.52666,118.06659,7.85187
330.1063,165.99788,7.96046
189.36734,160.18252,8.01909
226.51991,151.49185,8.0817
168.44628,140.38011,8.08582
209.77498,130.92145,8.10778
295.47583,196.08889,8.2708
194.89143,105.30511,8.38381
196.97554,120.39833,8.5333
150.76895,99.19549,8.53451
289.18208,125.84954,8.61136
212.98714,165.86471,8.85748
250.00042,172.09213,8.88193
192.09092,78.69714,8.94177
139.98566,67.83466,9.04099
199.10615,105.47493,9.07928
249.55795,87.92438,9.0801
199.57883,86.59131,9.21099
394.67204,170.69733,9.23074
187.89402,120.69723,9.23288
392.41321,49.7226,9.33947
167.85964,93.87058,9.34968
140.96741,61.18565,9.46992
218.92693,87.157,9.47017
118.40233,71.34087,9.52705
265.59637,171.28669,9.59953
167.67189,77.85284,9.64487
158.16755,96.95647,9.64895
171.02605,139.93206,9.74243
199.54605,110.50937,9.7535
412.61955,271.11989,9.75781
155.825,88.61253,9.79275
208.34191,165.6803,9.82085
215.93591,90.93015,9.88186
212.81411,176.07903,9.90244
197.55579,135.64712,9.91457
243.68247,212.41968,9.921
335.94546,209.25313,9.94203
246.97426,119.75835,9.96011
140.27515,88.5306,10.05745
241.93679,172.55254,10.15139
186.60601,172.76256,10.26874
102.83157,73.41905,10.33462
289.93662,237.24025,10.44087
149.9969,107.39434,10.55025
514.07895,392.61245,10.57504
215.76451,106.92297,10.63279
331.09004,234.60929,10.66357
448.40563,295.29784,10.71119
105.84224,66.41426,10.74319
203.34831,138.70934,10.76167
407.14152,139.86629,10.83798
127.28759,93.98781,10.87704
241.63536,205.01752,10.9735
357.62479,79.02603,10.9935
362.19177,79.14834,11.1302
234.6237,189.32807,11.13555
178.0272,96.41546,11.21544
281.90451,189.13566,11.21553
253.34771,163.40725,11.32207
226.99782,141.34024,11.32207
136.14542,134.76873,11.38762
157.95269,156.50717,11.38762
189.72645,133.44906,11.45573
214.21277,155.12151,11.45573
238.50938,145.69071,11.48335
212.86608,124.46734,11.48335
156.8843,85.14772,11.60999
179.72851,104.40511,11.60999
193.00103,94.80992,12.07011
217.65108,114.55042,12.07011
186.2368,95.4795,12.15959
210.54865,115.25348,12.15959
299.8384,146.61436,12.16542
271.27467,125.34701,12.16542
124.27129,59.52414,12.20727
145.48486,77.50035,12.20727
134.65585,115.95635,12.29427
156.38865,136.75417,12.29427
246.04917,252.33682,12.34881
273.35163,279.95366,12.34881
447.10122,185.20426,12.56718
411.52497,162.09929,12.56718
132.32704,76.81795,12.75783
153.94339,95.65884,12.75783
239.77922,115.42019,12.93134
266.76818,136.1912,12.93134
254.17359,125.0606,12.99972
227.78437,104.81962,12.99972
348.83621,84.50189,13.12701
317.93925,66.19227,13.12701
124.55448,77.93221,13.13023
145.78221,96.82882,13.13023
727.51026,184.46875,13.52988
678.5812,161.39881,13.52988
215.95818,162.67524,13.79275
241.75609,185.809,13.79275
275.88077,200.27887,13.97825
248.45788,176.45606,13.97825
437.51423,199.88151,14.04566
474.38994,224.87559,14.04566
301.84756,164.77341,14.2305
273.18816,142.64134,14.2305
291.5731,207.26713,14.32931
321.15176,232.63048,14.32931
208.28358,68.19553,14.37006
233.69776,86.60531,14.37006
195.06466,78.16126,14.45817
219.81789,97.06932,14.45817
311.08576,122.64836,15.22223
281.98644,102.52225,15.22223
496.47408,153.64334,15.69675
458.54674,132.04127,15.69675
290.4876,180.7981,16.5039
262.36914,157.90295,16.5039
416.40476,305.07605,16.81767
382.29025,276.2629,16.81767
312.35035,229.58959,17.04204
283.1908,204.37104,17.04204
223.24356,116.16827,17.94072
198.3272,96.35073,17.94072
273.06518,174.08209,17.98538
245.77636,151.50676,17.98538
193.12733,177.33378,18.51622
217.7837,201.20047,18.51622
273.41077,146.88536,21.37171
246.10549,125.6051,21.37171
445.65329,261.2745,26.73796
410.14599,234.54715,26.73796
386.39807,137.59332,28.6545
353.71245,116.75555,28.6545
203.18298,94.7447,37.80936
228.34213,114.48193,37.80936

File: Flake Size Data/WS2 Cholate Centrifugation/0.4-1_AFM.csv
Length / nm,Width / nm,Layer Number
100.37869,69.47057,1.01135
102.58053,84.47222,1.11074
158.86118,51.45457,1.14504
132.00149,89.30016,1.16251
284.74702,41.60552,1.18183
101.71016,56.93966,1.22898
146.20113,35.78451,1.28938
55.8003,49.86213,1.29915
222.86913,61.99833,1.31963
182.82164,143.69375,1.3536
249.47443,36.83797,1.40289
82.51287,37.00697,1.41048
110.17322,35.71367,1.417
192.82289,27.25132,1.45639
89.22112,51.32156,1.52821
118.33838,37.41901,1.529
113.26863,56.39954,1.55229
69.78176,57.26044,1.5808
110.4588,16.42326,1.58676
58.65902,40.57184,1.60491
69.20423,57.134,1.64058
125.15947,40.0356,1.67046
54.01848,34.58147,1.7387
90.70491,41.24106,1.76025
99.77577,12.57451,1.78318
58.03089,22.51422,1.78695
223.51129,137.27966,1.79806
67.38631,21.7634,1.79946
156.27152,48.14445,1.84143
158.16273,60.31656,1.89233
152.20525,18.44005,1.89483
138.58168,13.73176,1.92595
93.76283,4.11842,1.92867
155.87585,42.59383,1.94019
70.6389,22.46084,1.95115
170.54234,112.95012,1.97471
92.79064,32.98167,2.01169
116.09493,26.81434,2.0506
96.76931,47.04547,2.06817
125.95262,64.64288,2.07529
54.74478,17.40182,2.076
108.61271,60.47834,2.17962
234.32079,74.03235,2.1836
185.57302,43.05986,2.19289
64.36496,39.36417,2.25467
193.10483,79.48675,2.26244
80.38433,37.18002,2.28414
74.04002,27.15539,2.30534
71.68474,27.14948,2.33182
128.8201,72.98518,2.33776
128.94934,78.87212,2.34375
190.63473,74.50145,2.34719
207.01198,50.11639,2.35484
111.58783,20.99368,2.35491
93.4677,25.81231,2.37486
131.46983,63.22069,2.38829
109.95932,26.06876,2.39658
65.38122,27.33627,2.39886
114.04149,9.23873,2.41639
149.78914,64.20956,2.42442
101.00265,60.56298,2.4339
88.56431,40.08679,2.43967
91.16671,84.35784,2.45111
111.34926,32.31337,2.47648
73.51462,31.56181,2.48066
50.89119,22.61088,2.48428
153.78826,77.62908,2.49464
83.26465,26.57474,2.49537
63.99196,42.50242,2.50258
171.92878,154.19326,2.517
53.76769,30.49063,2.5579
162.06895,63.85756,2.56875
136.2362,23.288,2.57066
69.19518,51.55291,2.57921
106.48569,25.92906,2.58221
119.60198,4.85682,2.5891
95.42125,91.40666,2.59089
125.11789,31.04098,2.59969
100.98504,59.7174,2.62444
125.30527,99.45349,2.65548
58.94758,63.87776,2.6565
69.60426,64.51611,2.6721
78.12674,48.63146,2.68506
79.80784,81.76812,2.70702
51.52453,40.49242,2.71608
69.07848,28.03911,2.72013
53.60477,17.40197,2.74847
166.94022,36.73039,2.7514
109.36515,85.44117,2.78044
109.92249,54.65121,2.78514
58.67727,27.64913,2.78522
202.40028,30.73062,2.78675
83.13389,38.4396,2.8008
61.5497,26.47891,2.81237
80.20858,41.07117,2.81448
89.37053,56.60123,2.82497
147.74371,71.96808,2.83331
76.38415,55.17653,2.84702
69.52299,22.63169,2.84702
92.81958,83.2507,2.87172
106.68963,26.95726,2.87403
43.32047,26.97696,2.87722
69.39054,26.86996,2.88871
129.32811,30.85969,2.90779
92.58846,28.0748,2.93358
209.36096,97.02149,2.94287
73.44816,58.43618,2.94476
155.63333,77.6887,2.95844
124.90485,35.1492,2.9736
40.86583,22.95192,2.975
122.41274,38.6581,2.99936
130.23363,76.1425,3.01856
80.72514,39.79221,3.02083
91.25786,100.7694,3.02379
106.72267,12.15515,3.04699
118.90451,22.22373,3.05827
52.9826,59.01617,3.08385
94.92488,40.18713,3.12962
72.25984,35.95479,3.14311
82.68337,46.26525,3.14491
78.22338,60.19323,3.17547
116.56749,16.51884,3.1975
108.07151,58.38053,3.22691
67.4908,34.99278,3.23899
122.36708,56.80279,3.24218
76.13981,45.28746,3.27151
198.46081,108.08788,3.28146
94.2632,83.56555,3.29978
204.53712,183.32122,3.35033
74.28335,71.40855,3.36144
94.25069,45.32135,3.37464
66.07246,45.76268,3.37706
88.29059,45.74706,3.3936
50.30794,13.06013,3.39455
149.63969,101.83414,3.39862
81.06226,56.16582,3.41169
101.90175,57.90358,3.41636
105.33659,54.2669,3.42761
118.33818,54.96826,3.44277
284.61562,40.53994,3.4572
191.53829,17.1372,3.47014
184.74582,54.47963,3.50041
68.97632,76.54032,3.53026
68.4376,35.98903,3.53529
97.10077,73.11347,3.56187
180.67512,70.21062,3.584
49.63875,35.89248,3.58928
172.80569,57.16356,3.67247
76.6157,45.93421,3.72633
73.83832,39.17832,3.73705
57.47756,31.04605,3.74021
128.0379,55.03699,3.74728
81.526,38.22111,3.74908
90.89635,58.8834,3.77723
112.63326,78.27978,3.82248
64.92945,33.76268,3.84106
101.38968,62.67777,3.84879
157.37522,70.00796,3.86719
66.68383,40.17296,3.87166
217.49497,41.0392,3.89761
59.65363,39.84402,3.89798
123.75012,35.3089,3.93701
140.56784,72.86951,3.94122
54.33368,31.5846,3.94531
111.93932,63.46082,3.95002
105.72758,90.683,3.95979
100.3563,41.29083,3.99846
81.26765,60.89949,4.01062
106.3753,40.51327,4.02309
173.12795,62.84777,4.02784
116.39848,27.07643,4.03209
469.65155,104.99818,4.05866
95.89158,88.78627,4.06042
96.87461,37.72069,4.09229
101.04387,64.76165,4.11813
85.49479,34.747,4.12398
110.95932,69.28799,4.15313
87.26012,62.72933,4.15885
115.90379,52.3495,4.16754
87.92096,48.28276,4.18472
104.63183,66.6944,4.21863
78.43244,51.07061,4.28569
73.56255,12.98219,4.3149
72.64598,33.2408,4.33578
105.14677,78.11375,4.37205
253.19769,22.89246,4.38042
152.18423,101.38685,4.39097
71.71312,40.19271,4.40921
49.03585,44.56494,4.44906
83.35211,37.07508,4.46917
67.14022,40.14882,4.53966
122.00018,88.39582,4.61603
133.25049,55.06797,4.62246
331.46123,108.79644,4.6395
138.9269,14.64974,4.64701
69.78954,27.43745,4.6875
139.78338,107.3624,4.69438
83.29035,27.28808,4.73532
119.67467,76.81565,4.74616
114.27428,31.06,4.75258
131.02189,84.05892,4.86592
120.75028,27.15541,4.87392
92.46968,41.14144,4.8743
82.75935,22.69154,4.87488
207.10615,41.07278,4.89259
106.08867,49.62628,4.90975
80.64866,42.00693,4.91095
142.71915,85.52204,4.93838
231.32246,63.84186,4.96215
93.18761,36.79132,4.9841
64.09959,41.83835,4.99052
203.631,39.18879,5.01907
160.73277,46.57826,5.04428
55.06342,21.76807,5.13835
88.2262,54.74956,5.17565
150.26015,78.66866,5.19581
106.41721,55.66674,5.21278
115.77518,40.30968,5.25193
81.85126,45.25787,5.27752
201.65312,121.70002,5.28433
136.0579,76.37384,5.28921
72.18944,42.54239,5.32038
207.12734,105.88194,5.35923
95.95995,63.50452,5.39897
97.8421,53.18711,5.41485
156.35263,85.73071,5.42191
191.86873,88.22329,5.44951
74.77638,36.53752,5.45137
77.25199,79.26098,5.49794
119.98862,48.15379,5.50472
77.04503,22.47302,5.53172
120.26964,68.65997,5.57531
136.32728,55.23214,5.58512
130.44894,57.98239,5.60222
193.62181,137.91784,5.61411
189.67338,63.59112,5.64109
68.05435,50.58255,5.70857
190.34434,46.67169,5.74637
66.87563,41.45653,5.75225
55.83747,51.53333,5.75357
311.6221,109.53683,5.76086
199.70046,154.33003,5.77833
91.37558,46.76018,5.78578
153.82763,68.76069,5.79508
58.60794,41.13828,5.87673
101.86401,46.69117,5.99474
166.04524,58.94298,6.0106
49.78236,23.33635,6.05728
83.41355,69.82694,6.0656
91.58237,61.12545,6.0674
78.54014,43.1086,6.0879
110.29972,39.86974,6.15639
74.76034,30.75262,6.16173
155.6004,103.75446,6.18577
175.8928,97.28239,6.22962
110.66562,58.64855,6.35251
79.60924,50.18572,6.37494
103.61848,79.28627,6.42101
59.39744,27.53203,6.4331
135.34025,50.84713,6.52231
168.08908,90.5303,6.5826
169.4299,95.77908,6.59544
87.66932,53.27028,6.63911
115.10153,31.6787,6.87069
67.57752,65.69576,6.96264
109.72161,31.71421,7.03424
91.51192,68.18855,7.04467
98.08562,88.53059,7.05031
100.37661,94.61032,7.1028
125.72188,68.12281,7.19788
105.22604,14.74036,7.23088
375.12096,89.93812,7.25873
112.02576,85.4171,7.26324
86.19416,58.98248,7.45674
256.22531,159.83383,7.50948
95.97132,51.64902,7.62873
175.12589,65.50646,7.83462
46.53607,30.46522,7.84328
164.68179,130.95095,7.98498
170.17884,91.08901,7.98935
106.18097,80.96063,8.19421
74.00939,51.14524,8.29464
178.11476,91.54397,8.4296
116.31589,26.61916,8.62132
111.67586,104.71813,8.82388
84.33859,68.81484,9.0902
87.04225,56.43299,9.12988
127.2608,97.32922,9.1422
157.2983,80.98473,9.35349
77.91041,44.61599,9.7694
115.18192,47.84745,10.17773
164.02515,51.28769,10.21405
196.92481,64.74488,10.52541
126.20194,102.80334,11.05577
165.24032,72.5795,11.92259
155.81156,96.43316,12.77046
156.45916,86.29867,15.17419
85.90136,48.39521,29.79484

File: Flake Size Data/WS2 Cholate Centrifugation/1-5_AFM.csv
Length / nm,Width / nm,Layer Number
119.90609,13.1908,0.91949
130.45655,37.62674,0.9258
99.05181,7.34653,0.92645
44.71366,21.52386,0.92813
69.77102,34.06505,0.96777
29.5322,21.53843,0.98232
65.22581,22.39743,1.02253
56.82784,21.81953,1.04481
62.97123,37.91635,1.04861
59.7366,46.95967,1.07289
28.06496,14.10157,1.07839
41.69302,25.76858,1.08844
108.57386,80.68797,1.09643
73.03841,1.97047,1.10252
52.74661,30.40461,1.10557
57.824,9.97825,1.10945
55.73646,15.04538,1.11748
74.73387,22.60054,1.12429
49.57313,22.44927,1.14446
27.21628,8.81342,1.14497
50.03934,22.90948,1.15513
52.77398,36.23237,1.18062
57.797,26.69153,1.18118
89.85394,15.32296,1.18404
84.40643,38.46497,1.18949
62.52921,54.37433,1.20045
42.17407,18.3594,1.21635
71.80481,26.63792,1.23529
161.51107,13.62789,1.24979
109.84337,20.23274,1.25809
52.39172,29.87755,1.27406
127.98477,57.67359,1.27866
146.88846,25.03495,1.28366
119.58122,54.05818,1.28914
52.55726,59.08183,1.29613
79.62036,38.59206,1.30279
102.42706,21.96403,1.30446
30.57082,8.25253,1.31369
27.02043,8.61435,1.3172
34.09736,23.52249,1.33138
41.07019,23.14438,1.33248
44.32747,7.44029,1.34297
21.33772,25.49474,1.3764
38.9714,24.79327,1.39327
17.14283,5.11272,1.3945
53.35891,32.48037,1.40629
66.76924,28.16411,1.40771
54.71404,33.23824,1.41614
40.73839,38.75432,1.43482
60.22517,29.22727,1.43607
57.99306,14.88565,1.44109
45.7691,14.20738,1.44429
119.81888,56.8804,1.44793
115.10912,34.24939,1.45472
91.4509,86.69436,1.46248
60.09014,21.50692,1.48035
87.56603,80.86641,1.48055
73.54403,55.37691,1.49786
30.85043,26.96778,1.50497
21.85367,10.66899,1.50944
57.05191,7.47195,1.51433
37.96607,26.57149,1.51873
32.2286,19.59635,1.52314
80.02012,14.98909,1.52695
39.58946,24.52931,1.5313
34.63925,8.19028,1.53152
34.94599,15.2282,1.53974
52.5035,13.40524,1.54494
40.55337,18.62844,1.5503
168.30078,15.68125,1.5648
114.58243,13.94456,1.57221
66.65263,26.70756,1.58044
55.15314,21.95436,1.58912
46.29551,22.05437,1.60435
46.02929,4.82482,1.61693
75.76539,34.61312,1.62957
60.85038,28.02032,1.64263
74.13454,50.00065,1.64518
83.75291,85.42077,1.64875
84.8457,21.42094,1.67104
82.67064,27.58784,1.67261
35.76995,18.88997,1.67618
41.25656,28.69369,1.68032
114.79216,35.92421,1.68381
59.15527,27.85669,1.68645
48.3988,16.43912,1.68719
49.27059,37.97979,1.70067
27.32799,13.55616,1.70141
73.32552,37.15286,1.70436
31.73323,6.9228,1.70512
35.5966,12.68914,1.71687
63.29015,42.07477,1.72035
66.53124,22.37236,1.74536
31.2949,22.63074,1.75185
110.16131,29.85782,1.75926
81.9635,24.73574,1.76694
59.84681,36.68045,1.77187
107.46475,10.78609,1.77758
76.76454,35.6595,1.78109
38.32922,35.52969,1.80642
48.18128,13.86966,1.80971
48.24087,37.94852,1.81767
84.31136,14.10186,1.82308
57.54016,53.84305,1.82429
83.13916,57.45752,1.83515
73.93102,35.71739,1.84103
28.69997,2.52139,1.84686
53.70543,33.42553,1.86265
174.99603,140.50758,1.8628
49.95181,32.92197,1.86507
36.02497,27.41371,1.87301
84.47474,14.25485,1.87891
37.68204,19.93348,1.90678
46.32103,13.51449,1.9087
51.22405,10.64991,1.93365
35.11088,13.84251,1.94235
69.27313,66.1318,1.94336
41.85704,5.79407,1.94889
107.45465,14.0833,1.96202
86.00523,15.4352,1.96806
71.90664,48.7838,1.96946
101.46383,26.71609,1.98623
38.28321,29.98135,2.0083
39.23403,15.79869,2.00948
70.08156,32.76119,2.01211
18.80327,13.75623,2.04782
66.80067,44.2208,2.05893
114.71727,14.2905,2.06946
68.56829,43.75449,2.07009
35.24293,32.77337,2.0802
49.621,27.66772,2.08066
88.20454,49.04822,2.08668
36.16621,16.53248,2.08796
45.74036,25.54404,2.0975
49.43169,12.73741,2.11695
35.44581,13.79371,2.11921
39.94302,21.62032,2.11975
81.35533,18.70752,2.12368
54.68152,44.27129,2.12426
49.42196,26.86669,2.13733
40.79703,34.69315,2.14075
66.96773,11.24178,2.14107
52.38347,44.64199,2.14557
121.31272,41.12074,2.14706
57.36809,15.48448,2.15241
90.05345,17.98602,2.16892
38.47738,26.67915,2.1745
75.32184,55.41707,2.19748
102.24636,47.76978,2.20869
76.90801,23.27415,2.21747
44.03072,25.33063,2.24236
51.7892,22.30298,2.249
55.63704,50.44815,2.25053
49.4884,19.0573,2.25886
44.78343,16.0257,2.26046
116.46019,36.94833,2.26391
45.22406,15.72426,2.27271
44.28002,42.78094,2.27586
66.33309,13.61694,2.27821
41.78037,38.23103,2.29227
85.7057,24.57968,2.31271
45.68463,13.36802,2.31886
22.83783,22.80913,2.32219
41.65686,13.46981,2.32456
58.3427,19.7204,2.34248
93.84168,61.02331,2.34983
62.20341,30.92253,2.35209
44.53176,32.10324,2.35895
56.9532,49.30878,2.36328
30.27134,20.96563,2.36401
71.01898,25.1081,2.36902
37.65772,11.70675,2.37726
58.34279,28.11385,2.38177
69.59191,18.80264,2.38845
26.04454,15.89028,2.38911
43.77274,31.67095,2.38976
39.22998,8.23757,2.39575
76.1992,18.30298,2.397
55.5668,21.73324,2.39847
52.873,24.26199,2.40111
15.94077,15.83736,2.41268
102.4101,57.02359,2.42024
30.33966,24.00472,2.42295
58.44805,26.17934,2.42309
62.71383,65.98405,2.4288
126.7548,48.0335,2.42929
51.81232,38.98212,2.43225
32.04885,5.36859,2.43235
56.48666,23.28273,2.45604
51.84192,23.1198,2.46768
50.12838,49.52345,2.46781
84.41783,45.67834,2.48361
32.51024,28.53739,2.48665
84.26922,11.36712,2.48815
26.24949,21.07729,2.49393
81.67472,26.84853,2.49799
36.13488,24.50703,2.51687
72.5614,48.26186,2.53659
68.35412,32.90065,2.53969
64.1912,25.10054,2.54897
144.11296,29.80554,2.55165
40.72218,25.55899,2.56718
54.16911,24.64114,2.59004
63.74617,27.47839,2.59219
20.59698,8.21082,2.59427
122.05003,31.05201,2.59811
32.99631,34.15139,2.60254
58.41524,22.96968,2.60307
44.22293,28.72558,2.60924
45.31473,11.25756,2.61068
55.63946,56.46136,2.61794
145.46606,64.65077,2.62256
39.07286,21.71253,2.62403
63.46043,29.67392,2.62682
124.87709,47.21973,2.62701
23.75901,12.88868,2.62768
61.63676,15.54297,2.63769
21.40911,16.20668,2.64524
72.54889,25.29798,2.66417
96.10057,33.33179,2.66693
96.2772,63.56989,2.68172
56.40184,19.30653,2.70634
41.40931,29.63599,2.71601
30.68994,12.28096,2.72572
134.16123,38.83124,2.73264
41.28041,14.97879,2.73384
240.21059,51.77923,2.74522
55.03836,15.86976,2.79053
19.51817,22.74668,2.80347
43.22448,32.79683,2.80793
164.99347,31.81702,2.81118
47.71597,12.2574,2.84006
68.07256,48.50514,2.84392
64.63944,43.70293,2.87994
36.18061,4.39865,2.88243
72.39255,16.58469,2.89753
31.54995,16.85809,2.91047
75.14352,24.65335,2.91517
77.97712,54.78309,2.92332
81.84483,19.47623,2.9268
34.98426,21.16302,2.92685
47.52645,12.98064,2.93247
43.93152,24.34403,2.93546
39.91158,23.63137,2.94355
53.92517,33.30173,2.94428
38.10523,19.00935,2.95679
75.26707,35.88326,2.97135
107.71311,54.83484,2.97722
86.12294,67.49003,2.99551
38.02617,37.62188,3.00815
112.23814,30.06972,3.01326
63.92774,29.8757,3.02595
58.06923,33.7221,3.02627
37.77977,25.54448,3.03989
33.64259,21.57894,3.04983
71.47704,34.21111,3.05025
86.84131,30.33994,3.08642
73.67619,44.44478,3.10154
88.84136,35.19018,3.10278
90.48716,39.68669,3.11297
22.62032,26.80944,3.12298
56.06658,15.37103,3.16447
67.32373,24.69938,3.17224
37.02223,36.32239,3.19338
70.33314,47.46988,3.20417
52.24744,19.45979,3.22802
50.30474,18.01473,3.23083
53.06284,46.46095,3.24376
88.07129,27.11997,3.25896
75.00107,25.47155,3.26637
57.03647,22.54843,3.2886
76.9409,29.80102,3.30613
71.58807,13.42678,3.31343
48.17587,5.14307,3.32875
98.86069,50.32392,3.3328
53.36162,44.2382,3.33631
32.36794,10.66112,3.34632
53.16199,29.68319,3.36385
53.73974,60.30696,3.37732
44.74797,25.01838,3.38937
83.49135,47.75225,3.40666
143.77766,46.81754,3.45862
65.65129,27.53182,3.46663
49.92612,30.61402,3.47388
98.97243,19.86653,3.49464
33.87532,30.28089,3.50062
60.00949,44.13239,3.50514
83.51228,35.92762,3.51843
150.6031,41.78242,3.52502
76.82205,13.55244,3.53158
76.38403,14.15432,3.54092
84.27227,26.3945,3.55689
44.38593,23.81349,3.61845
33.30096,18.59612,3.6583
30.97157,21.56008,3.77111
52.07185,22.31634,3.84753
71.16893,21.45967,3.93118
160.51765,18.88079,3.93577
63.16987,26.08816,3.95644
94.94665,32.77989,4.07859
68.2401,55.59353,4.16645
68.64132,29.39111,4.20763
69.92155,38.24622,4.21533
72.19738,45.26499,4.26195
64.18338,30.34536,4.42264
50.27764,29.60829,4.51498
70.08727,43.1253,5.54009
100.04999,66.83979,5.86798
60.25746,21.63466,5.93166
83.935,67.29451,6.0422
132.30038,74.59172,7.42409

File: Flake Size Data/WS2 Cholate Centrifugation/10-30_AFM.csv
Length / nm,Width / nm,Layer Number
19.9902,10.41313,0.79693
31.95271,9.01315,0.79827
13.32028,10.17545,0.80135
10.8352,6.55951,0.80284
33.76609,6.17559,0.81074
25.9292,12.01048,0.81206
66.17068,23.3429,0.81467
29.94929,5.35157,0.82048
15.68136,12.9511,0.82482
26.61376,8.5686,0.82613
16.86491,10.75619,0.82673
25.70643,5.10611,0.83328
38.27332,13.36547,0.83422
20.43155,7.63498,0.83471
28.18072,15.99102,0.8534
35.29036,16.17979,0.85739
18.13829,0.15702,0.86003
27.19324,9.6987,0.86322
19.39329,3.08463,0.86604
23.32242,8.16664,0.87404
18.27643,11.9361,0.88787
19.06788,2.38936,0.89104
22.07078,11.11459,0.90734
29.58368,2.60772,0.90913
45.70997,2.50413,0.91546
16.10513,1.85866,0.92249
38.55367,9.74916,0.92352
57.47228,30.93596,0.92398
14.25652,6.83214,0.92566
29.74893,9.80956,0.92647
29.23034,9.72949,0.93282
13.68146,10.95677,0.93714
16.33576,7.40829,0.95328
45.38942,4.81639,0.9578
17.47153,2.16836,0.95882
38.85834,10.41835,0.95925
21.39471,2.38205,0.96073
19.79617,13.72268,0.96531
41.63186,19.71956,0.96971
35.79234,18.56666,0.9729
21.88789,8.0524,0.97375
30.658,7.93124,0.97665
21.19769,2.84722,0.97975
39.41965,4.56644,0.98067
24.05548,13.75777,0.98817
24.16813,12.47335,0.99026
17.27151,13.99549,0.99039
45.05278,16.14939,0.99416
21.93179,10.98397,0.99708
8.4451,8.13621,1.00252
21.65356,9.0797,1.00526
18.12046,4.06962,1.00656
18.30588,5.96363,1.00758
14.62105,5.69074,1.01296
12.39909,10.89731,1.01339
28.04392,13.46655,1.01577
33.79589,13.21822,1.01648
17.95046,12.01048,1.01727
18.15099,14.26433,1.02143
40.00476,11.31442,1.02277
73.17446,51.83552,1.02431
16.19195,5.41214,1.02913
29.34998,16.37732,1.03193
13.50854,6.77064,1.03947
15.48596,9.28873,1.04083
31.3388,5.37751,1.0442
22.17168,9.52809,1.04759
25.62239,9.97571,1.04827
19.49683,6.03648,1.04916
23.20931,14.0877,1.05185
30.12734,8.73525,1.05485
30.29013,4.89895,1.05599
26.33128,20.85158,1.06369
29.18325,0.60081,1.06395
27.21331,3.98804,1.0652
14.95379,8.49995,1.0655
33.93256,26.57796,1.06758
24.92204,11.40226,1.0698
27.29337,15.77012,1.07199
50.40162,10.84283,1.0754
40.87402,10.7751,1.07941
32.3504,13.79267,1.08777
29.12559,22.61207,1.08781
24.58286,7.07865,1.09103
15.37039,13.62747,1.11055
26.22844,17.08913,1.11271
16.92797,7.69206,1.11376
24.60419,17.9331,1.11583
45.33615,15.17717,1.12253
19.28781,7.69598,1.12428
19.01409,6.96471,1.12674
67.22614,2.92917,1.12696
37.36566,10.10261,1.12918
31.69765,7.0161,1.13239
52.43385,15.58846,1.13439
29.82177,5.42529,1.13914
33.79289,9.72466,1.14735
12.56042,2.23614,1.14937
48.21184,10.46693,1.1538
24.91733,5.85295,1.15532
15.42538,8.04096,1.15688
13.98929,5.3405,1.15949
39.84053,9.22442,1.16222
16.25614,6.60177,1.16531
28.59688,6.40703,1.17119
19.10281,5.96893,1.17194
24.5576,13.75548,1.17214
38.62422,18.78242,1.17599
38.06766,10.18708,1.18224
37.5295,26.95502,1.18225
45.58037,14.68521,1.18669
25.38332,14.49596,1.18918
32.54143,20.06092,1.1931
28.4023,17.53144,1.19394
31.73288,16.16177,1.19785
21.86928,14.61702,1.20069
22.66685,13.67115,1.20162
29.70923,12.47601,1.21326
21.8468,7.2445,1.21506
22.63231,6.36751,1.21844
66.06331,5.18324,1.22248
49.26585,18.14633,1.22331
29.75372,11.81362,1.23071
20.83686,12.46748,1.24382
34.49099,34.08597,1.2463
53.38705,18.45214,1.24646
18.37678,6.21287,1.24875
19.5772,4.72707,1.2496
32.78108,26.82869,1.25131
31.18022,8.97947,1.25981
18.77925,3.57164,1.25998
18.86055,6.58623,1.26628
16.24451,12.3265,1.26744
44.31454,26.74762,1.268
24.93263,5.61058,1.27026
36.65175,11.38952,1.27826
46.40082,13.38446,1.29871
21.18825,14.12062,1.30359
10.0515,4.5432,1.30695
45.7506,15.81348,1.30699
26.68253,13.30845,1.30725
15.87179,4.64538,1.30768
28.51966,18.7495,1.30933
26.52845,4.76446,1.31218
13.89554,5.85317,1.31248
28.13551,9.98459,1.33078
17.69654,10.75093,1.33468
32.75936,2.531,1.33655
18.63324,6.97538,1.3418
22.07152,6.05405,1.34874
53.01507,25.81448,1.34916
16.3603,9.42946,1.35621
38.04986,24.58692,1.35724
32.78903,27.84786,1.35807
8.49303,5.73508,1.36928
37.01477,7.70863,1.37787
27.54832,15.05662,1.37997
16.56875,9.24107,1.38034
17.66572,10.91806,1.39993
11.41309,7.20485,1.40313
68.99887,3.12808,1.40751
15.69713,5.4997,1.40815
15.68694,10.31864,1.41354
22.05175,12.39675,1.42131
19.62504,5.0461,1.42399
19.63055,5.20028,1.43461
16.80854,11.10716,1.4368
21.06404,12.4615,1.43898
25.09797,8.19218,1.44247
38.36777,16.51615,1.44544
31.22974,15.66153,1.44991
89.4944,14.76304,1.45172
13.439,10.56334,1.46135
16.17566,3.97972,1.46164
19.231,8.09285,1.47399
20.22477,5.32136,1.47629
18.58246,15.89932,1.4798
39.40011,6.08885,1.48408
16.37816,8.27347,1.494
19.03494,9.74227,1.49426
16.31115,10.89758,1.49517
51.22059,24.68077,1.5222
16.29501,4.90826,1.5239
32.80748,23.80473,1.52406
6.51585,10.63104,1.54724
40.1923,10.00149,1.54896
20.48724,10.43792,1.54902
15.91624,11.12705,1.55363
19.45184,8.73317,1.55603
19.74694,16.585,1.55703
33.64573,9.35037,1.56183
1.99134,18.09999,1.56357
13.98481,13.14895,1.56538
26.1476,16.63803,1.56875
32.72778,26.03982,1.56922
15.47561,2.65893,1.57699
22.36456,9.3829,1.57881
21.10092,8.44117,1.60096
60.22277,10.92562,1.60159
17.63305,7.60638,1.60164
24.0864,11.40218,1.60703
34.73885,13.63911,1.61456
39.64228,9.84377,1.61575
21.43318,9.6424,1.62049
16.2041,8.57211,1.62131
21.06376,15.11027,1.62993
32.39406,16.14286,1.65187
15.48446,8.95932,1.65612
22.26296,10.3795,1.65939
21.60764,8.59599,1.66537
49.54513,13.51332,1.66552
22.13982,7.74542,1.66562
18.75075,4.47689,1.66824
38.5888,20.2836,1.67311
27.14773,8.3774,1.67721
29.41538,29.4263,1.67769
38.00225,20.73949,1.68154
22.11045,11.4375,1.68317
24.08911,17.80667,1.69136
52.2809,7.96951,1.69318
15.59417,7.97747,1.69457
25.47393,7.55571,1.69753
35.55302,7.61311,1.70537
25.5994,11.15358,1.71632
27.29579,16.30036,1.73026
29.33882,16.13481,1.73451
7.79223,1.61748,1.7371
21.14422,10.0797,1.74766
22.17735,10.44576,1.75866
35.24537,13.752,1.76595
44.20943,19.29104,1.77377
32.66189,11.12952,1.77533
19.14864,8.61757,1.78802
35.94766,12.91503,1.79664
13.03423,13.35009,1.80323
44.33649,10.92829,1.80715
20.49957,8.54925,1.80888
27.91132,7.98902,1.81254
8.84993,6.41288,1.8224
17.1019,12.16721,1.82698
13.00921,7.58208,1.82764
32.39327,6.85154,1.84144
33.45878,9.33004,1.84218
23.03974,16.32106,1.85459
22.29913,14.47873,1.86352
15.5941,7.2524,1.8643
18.49723,10.69979,1.90398
19.68374,10.59252,1.93786
30.45164,14.30188,1.94196
26.56796,13.0638,1.94208
22.01658,13.40199,1.96306
19.04845,6.87911,1.9743
32.0231,21.31273,1.98389
21.17613,11.96011,1.98624
15.66739,5.16841,1.99812
29.99987,27.01934,2.00108
18.98656,15.4269,2.00939
43.63526,13.75745,2.01584
32.85783,17.33296,2.02572
18.42268,15.59172,2.02916
23.35936,4.5759,2.03763
55.49576,10.77076,2.07256
38.28154,7.48812,2.07411
16.76544,8.33713,2.08517
13.92307,11.31986,2.08525
25.07699,10.04232,2.09691
13.1319,19.86727,2.14439
15.84812,2.86321,2.17766
41.62299,19.38451,2.21654
27.89756,7.19975,2.2276
24.33949,18.9576,2.27596
19.23551,10.8064,2.34514
24.4889,14.30741,2.36884
29.07518,16.43367,2.47133
13.48844,8.65499,2.6222
36.16876,12.98351,2.74066
21.35241,6.16401,3.19269
32.07782,13.31336,3.58183
71.09156,11.40293,4.3113

File: Flake Size Data/WS2 Cholate Centrifugation/5-10_AFM.csv
Length / nm,Width / nm,Layer Number
19.36676,13.52397,0.82853
41.08963,24.61371,0.83207
18.47871,9.3468,0.83442
53.11833,10.73992,0.84135
16.92905,5.30777,0.84577
13.13294,5.76423,0.84822
24.15464,19.88351,0.8519
7.7619,5.21584,0.85317
18.705,7.59198,0.86465
17.76736,7.7924,0.88876
43.5476,17.31076,0.89314
25.42404,12.84243,0.89704
64.88739,10.18281,0.89796
62.52667,33.74092,0.90028
55.34499,4.27076,0.91121
69.07609,1.18245,0.9118
24.78713,13.64069,0.91576
30.13655,10.6491,0.92193
34.9014,15.40706,0.92216
45.06015,20.72563,0.92941
23.84918,18.37286,0.93402
16.17981,15.25068,0.93681
60.84787,33.64737,0.9369
23.34857,10.2617,0.94266
41.68221,1.29895,0.94331
38.26144,2.17896,0.95371
34.83336,15.9785,0.96424
23.25968,8.74981,0.97308
38.50685,10.0742,0.98144
18.84546,5.17837,0.98536
45.88808,10.09645,0.99486
65.05282,30.24925,0.99964
38.7024,10.62548,1.00946
66.48564,34.6278,1.01645
34.36777,20.84651,1.01882
16.71437,6.69796,1.02141
28.16415,13.02462,1.02714
52.00851,7.94498,1.03238
24.16192,8.74505,1.03921
36.7381,6.90617,1.04921
57.9155,15.98521,1.06405
47.99795,26.44285,1.06789
39.45056,21.97393,1.06846
19.47496,7.76768,1.07181
83.11941,18.91201,1.08271
44.84729,8.52424,1.08987
20.06092,16.27429,1.09226
41.59349,16.90543,1.09404
24.31053,5.84853,1.10172
43.73805,16.69302,1.10944
29.90376,13.18167,1.12855
40.54735,9.2287,1.12988
80.20818,44.43446,1.13376
45.25288,18.96071,1.13576
31.02164,10.23028,1.14035
23.77736,16.05616,1.14534
30.50747,20.56139,1.14768
21.28532,18.58573,1.15253
20.62855,4.7121,1.15497
46.56329,12.60197,1.16023
20.8171,8.35007,1.16377
36.82034,23.34515,1.16579
24.78425,13.14767,1.16759
24.64414,9.23877,1.17379
19.72755,18.25674,1.17643
15.37355,8.6934,1.17971
42.08324,24.93282,1.18205
45.31738,18.17399,1.18266
17.84637,5.06495,1.18278
20.37608,7.89675,1.19059
24.45677,7.39829,1.19217
52.23608,23.67988,1.19343
46.58896,18.48557,1.19844
55.17708,4.20237,1.19849
25.34909,24.05638,1.19886
27.10791,8.2967,1.2046
33.77895,20.98857,1.21587
21.96357,4.94436,1.22063
22.98678,10.36336,1.22298
16.48558,4.93021,1.22337
29.10627,15.87547,1.22514
125.78514,16.98679,1.22835
24.4683,4.21044,1.23
10.72335,5.31371,1.23521
37.17089,16.40888,1.2364
36.22312,9.80181,1.23819
23.81825,7.71184,1.23968
34.06066,8.89519,1.24664
24.9618,5.33557,1.24684
35.11309,2.19642,1.24712
33.59322,20.31931,1.25637
51.8471,8.19965,1.26133
25.38978,9.16808,1.27361
27.15437,7.05666,1.27527
23.04955,10.52452,1.27692
13.18412,6.49969,1.27794
30.14149,16.28971,1.28039
27.93738,18.53984,1.2828
26.23047,7.55089,1.2834
38.15468,17.7053,1.28794
16.30029,12.38821,1.2895
23.86282,9.33427,1.29019
20.46926,9.45853,1.29056
28.7727,12.33973,1.2937
27.64887,12.74643,1.29637
33.51646,12.73711,1.29662
34.71969,5.88213,1.29753
19.27245,18.013,1.30017
15.41099,7.17296,1.30467
23.02798,18.54504,1.31178
14.62616,9.92724,1.31297
45.25357,16.34318,1.31781
35.21824,14.49543,1.32103
48.38383,9.57095,1.32477
27.97877,10.83331,1.32606
21.56307,4.88509,1.33079
30.33241,12.49187,1.33805
36.32835,19.05471,1.3388
20.8989,20.6915,1.34303
14.03619,3.5306,1.34569
25.91078,2.21729,1.3457
40.1933,16.61152,1.34899
10.75735,7.98916,1.35665
27.12825,16.37687,1.35761
39.66353,20.98486,1.35988
23.41146,21.19042,1.36873
58.72471,6.94633,1.37308
33.86926,24.06999,1.37319
42.3025,11.00141,1.37962
16.40374,10.21124,1.38098
20.10792,5.16578,1.38275
63.4082,25.32113,1.38282
33.41274,12.41664,1.38432
71.82628,26.58702,1.38548
27.65942,8.12573,1.38626
21.06553,13.83546,1.38886
35.72877,11.23128,1.39645
25.16894,14.37913,1.39858
30.42598,16.00846,1.40341
29.84613,22.59821,1.40682
41.7206,7.71047,1.40737
45.19652,13.28303,1.40809
24.03712,10.74497,1.41414
24.35658,11.86401,1.41445
17.96845,14.54545,1.41457
27.24078,10.03669,1.41569
20.83393,10.85302,1.41646
21.80511,1.64513,1.42681
24.07073,22.45256,1.44122
28.32089,8.63014,1.44275
26.43756,22.73871,1.4475
23.57334,4.34366,1.44751
27.93273,22.48802,1.45058
24.7827,2.49778,1.45085
35.05886,27.76922,1.45471
51.71481,7.68931,1.45566
22.47432,8.67793,1.46346
46.53685,16.42967,1.46877
34.85016,18.90818,1.469
24.99276,11.18785,1.47042
72.44098,16.37126,1.48142
18.45582,16.83043,1.48219
34.49847,5.41599,1.49058
25.33858,12.88662,1.4911
27.79896,14.11222,1.50354
28.47773,24.17129,1.51097
18.32321,10.9978,1.5121
45.50941,13.47783,1.51456
26.62764,20.23585,1.51464
24.24005,4.06049,1.51529
18.9983,13.61607,1.51656
21.56787,7.50812,1.51764
15.70445,13.06038,1.51812
18.50677,4.64169,1.51932
43.10681,18.46856,1.51986
30.41064,20.83968,1.52415
30.52557,7.87528,1.52828
37.69878,12.11527,1.52853
44.52111,4.4941,1.53545
64.83009,7.29138,1.53629
42.47771,20.3418,1.53667
18.35746,10.41637,1.53856
50.94518,20.83596,1.53867
18.65544,9.62182,1.54456
19.70285,11.54385,1.54747
22.70618,18.67329,1.5572
21.89083,11.3635,1.57337
18.64682,6.5961,1.58279
13.08161,9.9864,1.59809
51.27183,35.36142,1.60392
22.23344,16.67582,1.60551
21.67417,19.42034,1.61223
22.15763,19.38482,1.62201
21.12206,9.70346,1.62513
35.03153,10.44953,1.62589
21.76632,10.99469,1.62706
47.57592,8.25264,1.63518
14.89038,12.50368,1.64309
27.66687,7.55328,1.64436
27.14,13.18818,1.64573
14.20423,9.52179,1.64651
21.95913,5.65793,1.65425
22.2133,10.01502,1.65436
33.83548,8.38086,1.6573
32.7943,12.80257,1.65896
37.77014,7.66115,1.66545
18.99614,10.02028,1.66807
22.59809,13.08606,1.66918
24.90569,10.02624,1.67354
31.97789,25.0213,1.6905
24.42195,13.43315,1.70123
23.93809,16.21985,1.71077
60.5074,18.93938,1.7113
18.32654,15.40829,1.71136
22.29085,5.16592,1.71363
22.18271,18.7823,1.71712
28.17123,17.06996,1.7294
20.67942,8.81117,1.72975
35.97718,18.13556,1.73297
17.89975,10.33455,1.73368
28.86382,7.57087,1.7351
32.74763,13.52344,1.73629
18.0956,16.82449,1.73631
41.27338,10.91355,1.73716
27.2366,8.95067,1.73955
40.03567,9.04187,1.74322
17.12656,13.89492,1.74548
53.12048,18.64625,1.75704
84.78361,21.05001,1.7574
40.81376,18.49831,1.76037
47.23698,25.11518,1.77615
28.92155,13.09324,1.77861
25.47999,10.69032,1.80828
49.97582,21.68041,1.82124
41.8439,5.45357,1.82735
26.77652,10.91294,1.82914
17.17517,13.00084,1.83061
52.23969,26.60589,1.83386
28.11918,13.64028,1.85206
23.66547,10.31288,1.85333
23.70346,11.36165,1.86851
29.48011,16.76573,1.88038
20.15987,10.07286,1.88506
34.90182,19.70023,1.88905
16.71829,10.85991,1.89249
39.90274,14.74668,1.89507
44.44188,13.22032,1.90227
22.17951,3.39351,1.90428
25.74806,20.5854,1.92573
19.57829,8.7392,1.93959
29.70873,7.81777,1.94109
31.69553,25.0544,1.94133
39.25761,31.22836,1.94961
20.15962,14.64517,1.95111
23.76513,10.68,1.95783
59.12212,37.43903,1.95973
22.66837,15.54844,1.96034
23.29139,10.73992,1.96213
51.50542,15.01484,1.96245
27.38721,12.56529,1.96278
45.01429,17.87475,1.96537
24.00271,13.04994,1.96583
27.91347,12.64339,1.96709
21.66241,16.01031,1.97383
22.10082,13.50702,1.9777
28.14399,13.57942,1.97771
39.01261,15.63964,1.98505
41.06518,7.61015,1.99326
45.36838,12.93735,2.00284
33.98665,12.04829,2.004
22.2729,8.69217,2.01065
33.39483,16.33325,2.01749
41.64533,21.94661,2.02037
40.95041,13.67804,2.03099
27.22554,22.27767,2.03317
32.50875,20.50526,2.03772
33.39717,14.67706,2.04541
47.7903,33.6407,2.04761
28.41998,24.10179,2.05902
44.95653,15.98052,2.06218
32.84914,18.09351,2.06468
46.17964,18.34141,2.06504
24.21132,18.73055,2.07854
29.53989,10.83583,2.08102
29.06358,13.41787,2.08407
19.72378,10.8116,2.09816
24.05898,21.2134,2.09952
73.74883,29.79886,2.12313
21.67577,10.83837,2.12975
23.01236,7.61239,2.14615
64.57764,21.48127,2.17306
18.58448,15.93525,2.17663
27.33433,10.61155,2.18811
30.56566,11.52763,2.18888
42.97748,24.77805,2.20681
21.41128,13.45028,2.21601
28.20859,9.70111,2.23493
32.34102,13.4931,2.24408
39.93251,12.55203,2.25799
59.89938,16.94753,2.26467
44.19862,15.64813,2.2698
18.81524,9.71306,2.30174
25.14327,14.60083,2.30869
38.98884,25.35058,2.31405
18.68394,7.32355,2.32623
26.62801,24.85735,2.33156
23.32151,12.83162,2.34436
31.19226,7.77222,2.34848
43.7903,18.47824,2.37666
30.68774,18.73342,2.42556
51.47663,29.53734,2.42705
37.99915,18.5885,2.44075
24.32125,19.63943,2.4582
37.71427,22.82937,2.46267
42.92636,18.34141,2.53103
34.25524,16.66157,2.54682
28.06182,12.13428,2.54833
41.78295,21.24486,2.56279
29.91978,23.16704,2.60137
64.69854,16.48277,2.63716
47.44075,15.19641,2.64969
23.76057,12.30541,2.68423
38.70661,16.83609,2.73866
29.85628,18.09268,2.91926
47.48127,26.67462,3.19861
45.44742,23.12612,3.22083
40.80275,35.6978,3.34379
38.95183,26.71506,3.36245
36.12698,16.78575,3.46799
49.31232,27.63816,3.64278
