Repository: S-Goldie/Centriview

# Centriview
Visual tools for understanding the motion of 2D nanosheets in a centrifugal field.
The theoretical basis and experimental data underpinning these tools are detailed in our publication _'Centrifugation Theory Revisited: Understanding and Modeling the Centrifugation of 2D Nanosheets'_ available [here](https://doi.org/10.1002/admi.202500717).

## Contents
* Python scripts for deployment of WebApp to visualise population changes using the Streamlit package.
* Experimental data files from cascade centrifuge experiments.
* Solvent data repository for density and viscosity calculations.

The Centriview tool is more suitable as a deployed webapp, now publically available [here](https://centriview.streamlit.app/). However, the source code is available here.
Additional features may be explored as branches while a stable deployment will be maintained in the `main` branch.


_The tools and data files made available within this repository were supported by funding from the European Union (2D-PRINTABLE HE: 101135196)_
_If any use of these tools is made for published work please reference our accompanying publication._

File: Flake Size Data/WS2 NMP Centrifugation/1800_AFM.csv
Length,Width,Layer Number
200.54125,100.75634,4.42749
179.38691,110.08364,4.48951
180.29307,163.09105,4.50408
262.32815,180.46022,4.54091
337.63118,106.80648,4.55656
185.10648,116.08412,4.60036
165.25421,167.06195,4.62174
113.38127,65.27549,4.6272
253.1611,123.60271,4.70186
142.57007,139.03021,4.72831
107.49418,84.85852,4.73672
228.0889,106.82113,4.77678
274.25834,193.17746,4.79247
327.36999,165.23615,4.79761
242.81595,161.45997,4.86414
249.65406,98.79106,4.92787
548.23113,305.39478,4.93185
185.43228,96.86821,5.06173
203.85117,127.85536,5.07672
139.20598,128.46234,5.11242
210.96843,175.69767,5.17247
497.90354,149.93132,5.17935
305.55293,278.66849,5.21829
268.99916,172.16142,5.22432
169.65364,159.13098,5.2327
169.32716,117.96595,5.25161
259.85355,135.25402,5.29078
296.20544,50.6282,5.29633
104.41972,95.8098,5.32712
207.5222,162.38332,5.34227
266.31663,154.06708,5.34639
268.30865,165.6425,5.34955
242.25565,97.47817,5.35172
278.75082,178.61397,5.37841
291.55751,157.35645,5.45297
164.83763,107.16675,5.45995
169.94952,57.73092,5.46093
161.03558,108.26364,5.4759
283.08404,146.98867,5.47592
105.25306,85.31392,5.4829
187.6211,121.26628,5.49327
253.96452,172.75521,5.53923
266.03528,94.95271,5.55909
216.73002,143.59399,5.5765
390.2011,254.6308,5.60387
214.39441,167.54287,5.62608
320.37212,196.539,5.64949
217.21706,182.21094,5.67173
189.80966,96.55668,5.67413
94.0435,95.92914,5.7316
441.81764,261.85221,5.76093
133.8373,107.42094,5.76094
189.9451,160.21576,5.77456
232.82459,163.40442,5.84179
289.45803,159.4029,5.85124
219.7621,159.4423,5.86003
207.18092,115.11425,5.86902
337.19949,156.41675,5.87702
358.34882,171.52787,5.88145
310.42561,213.80601,5.89608
289.78939,139.61852,5.914
218.0256,136.35762,5.95684
218.06401,68.60359,5.9843
169.44192,121.24969,6.06698
178.57946,134.58336,6.06873
208.5733,117.38635,6.15562
114.32225,94.29301,6.18272
195.66285,105.31675,6.22504
176.95805,123.00337,6.26113
282.53743,113.85485,6.27527
150.06695,101.10675,6.27575
350.28687,179.72984,6.28103
345.85538,77.09072,6.3026
276.55878,144.27005,6.33918
275.64408,38.9549,6.36799
189.29673,135.9071,6.39105
376.26672,152.07419,6.44688
191.43896,96.11829,6.47501
116.85815,88.81488,6.51903
255.38848,204.92791,6.53019
246.6521,148.80071,6.53796
89.74199,87.55276,6.56479
178.97788,115.15299,6.65135
186.30484,95.39393,6.67556
244.01594,103.21175,6.68351
272.97897,205.84737,6.72815
232.71549,57.40755,6.7286
323.37939,196.81487,6.73253
249.15949,124.8074,6.75663
218.19003,216.02189,6.78612
236.30019,169.51181,6.79972
149.63342,81.19343,6.80016
227.8305,112.68478,6.84219
401.64505,112.08225,6.84473
122.81895,113.08813,6.85566
208.88984,107.96924,6.90174
234.67768,171.38166,6.91508
185.53144,160.2715,6.93573
176.02402,107.99796,6.95654
252.31671,126.66123,7.00174
290.1151,212.43532,7.01124
208.73895,144.86486,7.02893
369.71423,227.70152,7.09843
315.51408,267.18646,7.10398
241.86899,87.29448,7.1219
125.75669,134.08622,7.14219
222.35436,134.87542,7.15058
388.60249,355.00057,7.15686
182.2045,97.80748,7.16511
411.78076,146.07304,7.20223
233.46603,165.47957,7.20875
270.26145,89.23323,7.21599
247.3954,135.53012,7.26638
160.53369,132.41066,7.29365
146.85075,106.13104,7.30901
281.83757,224.42464,7.32435
306.71161,177.88593,7.34437
237.54747,175.8511,7.37048
278.18822,188.44033,7.39314
196.77602,145.38798,7.44632
219.11379,163.99979,7.4711
209.54501,157.63511,7.4887
237.91468,176.78922,7.5964
178.32621,69.32531,7.62046
280.88217,179.51019,7.6212
231.79973,147.63089,7.63969
117.40938,85.52924,7.64069
336.19088,79.64165,7.64292
176.25329,204.94503,7.66402
314.88669,98.51576,7.71263
206.10371,143.55541,7.75503
352.96322,110.94703,7.76611
173.8376,130.45048,7.76939
154.4059,50.83275,7.79593
279.95087,265.23211,7.81894
472.09587,380.18534,7.87861
271.26166,126.24903,7.97167
216.69303,112.85817,7.99981
264.02952,170.13197,8.03131
169.54731,129.6755,8.09578
281.59009,136.63013,8.14424
316.52184,150.70456,8.20398
366.3909,213.94094,8.21786
239.85762,78.8909,8.23486
254.34826,163.82179,8.25218
172.5601,135.31255,8.25651
458.74491,159.67785,8.28139
205.02511,152.24043,8.2929
148.46371,87.28112,8.29632
282.03784,269.82638,8.33201
192.60135,196.09466,8.36373
200.74173,151.33838,8.37538
357.27915,316.71074,8.46924
114.60731,75.92435,8.52615
150.71685,77.5419,8.54705
427.45692,152.96821,8.57217
294.25194,200.018,8.5801
129.35559,104.49047,8.60463
123.2252,74.6956,8.63542
98.88602,76.78674,8.63763
174.00063,164.94284,8.65634
182.05974,87.22791,8.68562
164.57159,94.71454,8.69313
208.5351,115.26356,8.75254
188.52749,105.82913,8.75953
352.61368,119.97609,8.76595
156.75568,123.283,8.80284
437.54352,230.40163,8.82536
232.20138,199.71226,8.82896
143.87738,51.44959,8.85147
279.91518,236.56012,8.8667
330.28029,156.08117,8.90111
132.06585,57.92464,8.94504
392.34299,104.59147,8.97213
304.89974,170.35498,8.98113
178.79641,98.57986,9.00555
183.7869,128.91661,9.01909
243.98063,141.86095,9.02195
229.14942,117.2698,9.0359
379.81873,280.9567,9.05324
161.58902,40.45644,9.12794
280.06651,124.40413,9.1568
144.22405,133.42308,9.16124
314.18956,57.75118,9.17867
109.76883,60.08224,9.18071
417.91216,123.94008,9.19069
145.42595,94.15793,9.24111
229.17409,142.57546,9.25466
320.06941,208.66805,9.25562
107.66302,76.26312,9.28123
335.47016,245.56523,9.28344
277.37447,127.48511,9.30419
213.17436,124.91191,9.37499
296.98455,141.65428,9.38404
147.22585,116.25028,9.39722
123.97782,105.75086,9.39879
188.67858,108.56697,9.41858
197.89323,144.84049,9.41932
157.52237,120.1521,9.43785
190.22197,164.1782,9.51881
233.35566,152.2885,9.54797
116.07847,85.65969,9.58959
218.66562,156.03724,9.68563
281.00355,143.7267,9.71134
223.83655,101.23098,9.74342
220.04428,105.33611,9.76661
207.3661,149.18864,9.82401
220.76411,136.81131,9.97815
169.44394,89.81029,9.97975
264.43972,134.49586,10.14494
240.46299,104.07657,10.16022
196.80801,140.19043,10.18228
281.45735,125.63807,10.18617
448.54773,446.00378,10.19205
127.34697,153.15016,10.20175
424.93079,259.63839,10.20367
254.58504,97.99869,10.22528
170.25127,87.77917,10.26088
317.6895,221.17021,10.27997
133.90101,106.82448,10.30157
188.16334,154.49723,10.32687
145.0201,84.59846,10.3302
390.63723,174.93899,10.33972
476.95894,226.27977,10.34772
276.64377,166.90286,10.39422
411.38253,236.20512,10.4057
590.84371,200.29461,10.41319
430.05955,121.89708,10.45752
280.83371,195.94275,10.52401
262.6881,87.59448,10.5662
306.54287,196.99399,10.59043
325.89578,285.98716,10.63785
204.60223,169.37169,10.67775
402.43488,105.96334,10.73035
226.44383,162.44092,10.74277
201.61299,151.36691,10.79809
217.56801,95.39875,10.87277
344.49197,224.22407,10.89051
233.18883,131.70476,10.89944
162.70443,67.71442,10.90625
253.68024,188.87568,10.96185
188.77507,188.79645,10.98828
396.47304,205.68233,10.99911
331.0149,177.27046,11.01407
240.34637,185.64897,11.0881
392.56836,181.52523,11.11014
256.17396,165.67524,11.11352
225.05914,135.50279,11.17958
208.67306,59.43014,11.24758
163.02584,84.60665,11.25785
318.78859,154.26594,11.26692
252.99217,210.50711,11.34745
132.16881,69.53254,11.35938
169.72276,115.11983,11.39612
142.25694,92.97062,11.48205
244.22582,159.66999,11.50567
289.23129,199.86654,11.52437
389.97259,210.10561,11.55092
144.96246,114.30065,11.59736
305.50338,149.35329,11.61963
274.39278,179.28964,11.6223
209.2971,87.58011,11.65085
455.25499,236.2736,11.68503
303.27525,129.1179,11.70713
358.39012,80.31554,11.71007
104.51037,67.68002,11.71026
244.83603,142.85014,11.73601
261.72068,214.20214,11.77197
213.68894,146.26558,11.77797
214.66968,113.92154,11.89316
223.11115,59.11522,11.97463
215.2524,238.46029,11.98509
206.4708,114.63042,11.99978
217.3821,163.3428,12.00058
433.79155,96.19604,12.10829
293.59225,193.74578,12.12774
264.04446,117.37309,12.1867
243.7468,165.75434,12.19635
687.18813,157.27941,12.19915
179.65784,75.84547,12.21216
210.09477,150.74699,12.22143
382.65509,321.49386,12.24844
241.7779,151.19549,12.27163
396.59735,166.49333,12.28773
410.65825,212.4517,12.32129
303.32883,200.08265,12.33373
181.17598,152.92976,12.34217
132.52506,107.54108,12.34538
124.0048,83.10432,12.35226
198.06716,119.85234,12.40222
203.74892,189.91381,12.47387
295.39558,82.02165,12.5748
358.8006,335.18651,12.72327
266.46242,143.39197,12.79982
312.20014,121.08067,12.8473
289.44669,240.46731,13.01037
348.75225,226.79236,13.079
244.13005,137.63399,13.09552
232.8369,148.09239,13.23312
158.31223,149.00906,13.37364
193.47214,144.87628,13.55344
260.1208,186.75571,13.61465
270.22258,206.06598,13.6588
317.24875,173.2406,13.67977
160.84056,96.61119,13.74497
194.28456,151.12637,13.92117
300.79623,188.27321,14.02134
322.70612,144.05869,14.14617
188.74948,116.97948,14.18461
209.08281,134.23958,14.25898
385.97718,245.9954,14.43185
400.03804,284.72366,14.46844
295.37044,79.83438,14.48161
250.98337,134.2597,14.56544
280.02376,96.26706,14.75616
307.75632,256.67901,14.90471
187.96771,153.84253,14.95332
200.64265,144.59502,15.24048
195.32502,169.82885,15.30058
387.56165,179.3075,15.31514
199.40275,183.43694,15.32207
233.94756,85.23725,15.36172
201.59316,188.73268,15.3933
253.38369,122.5998,15.43002
234.44429,198.61791,15.48207
326.10665,169.60817,15.51204
318.75891,224.76327,15.55558
289.02366,206.09617,15.5686
159.01713,51.2477,16.05428
673.47043,474.1703,16.09429
247.11163,109.23108,16.12238
130.96487,98.94075,16.24368
158.64529,115.78017,16.2768
241.32928,171.59088,16.2901
421.90753,307.89827,16.37609
252.94898,167.59637,16.96466
327.50541,197.86303,17.01399
200.81603,181.35313,17.01584
233.25601,134.9859,17.16233
179.08838,113.48721,17.2549
233.71371,98.16442,17.54049
327.65284,178.8507,17.55742
309.35568,53.06941,17.60163
237.7019,159.33932,17.74227
374.61605,170.6748,17.76146
170.43219,78.01652,18.05224
259.00567,125.20548,18.24921
186.69606,112.67135,18.26864
189.22805,76.51794,18.31271
384.86157,213.66616,18.50438
692.8348,340.19449,18.73249
306.16689,124.34549,18.73836
295.2435,65.84202,18.76864
431.44738,238.19092,18.81253
276.63045,243.56149,19.01365
240.10874,148.73604,19.29661
226.06637,169.2393,19.42848
391.19576,210.04473,20.00709
410.30514,311.56281,20.03176
392.79734,165.13635,20.05944
472.26531,194.88058,20.35456
226.00993,147.60603,20.61482
223.14142,130.85737,20.64768
211.97711,124.04462,21.16838
312.88672,171.41375,21.2014
234.74874,189.4687,21.53281
257.54113,142.55424,21.73254
357.59881,177.96566,22.00398
258.21428,116.19085,22.13216
414.20728,345.4747,22.28678
207.8671,159.49335,22.45801
353.48176,178.76951,22.48024
559.75411,176.73476,22.48094
418.88392,199.28131,22.77325
399.89073,328.82431,23.55221
408.08289,216.68189,23.58937
371.36491,216.79257,24.36065
367.10166,154.43226,24.59758
275.2564,206.69261,25.96589
274.11988,169.59949,26.33907
353.33795,310.05034,34.24783

File: Flake Size Data/WS2 NMP Centrifugation/Stock_AFM.csv
Length / nm,Width / nm,Layer Number
25,18,1.05263
27,20,1.05263
70,40,1.05263
47,35,1.05263
58,30,1.05263
60,55,1.05263
90,60,1.05263
40,30,1.05263
80,28,1.05263
50,25,1.05263
105,30,1.05263
100,68,1.05263
40,35,1.05263
22,19,1.05263
30,20,1.05263
35,20,1.05263
47,20,1.05263
40,30,1.05263
45,25,1.05263
37,18,1.05263
35,25,1.05263
65,45,1.05263
55,35,1.05263
100,80,1.05263
38,30,1.05263
65,55,1.05263
110,65,1.05263
55,25,1.05263
48,30,1.05263
85,30,1.05263
40,20,1.05263
75,50,1.05263
110,40,1.05263
50,45,1.05263
70,40,1.05263
55,40,1.05263
30,20,1.05263
50,30,1.05263
60,40,1.05263
40,20,1.05263
60,25,1.05263
50,40,1.05263
75,35,1.05263
70,45,1.05263
37,30,1.05263
50,35,1.05263
127,75,1.05263
90,60,1.05263
115,50,1.05263
75,40,1.05263
130,90,1.05263
90,65,1.05263
100,45,1.05263
100,55,1.05263
60,35,1.05263
27,25,1.05263
45,17,1.05263
27,20,1.05263
27,25,1.05263
30,20,1.05263
70,20,1.05263
45,25,1.05263
24,20,1.05263
95,30,1.05263
45,30,1.05263
40,30,1.05263
70,25,1.05263
100,35,1.05263
25,20,1.05263
42,30,1.05263
48,40,1.05263
19,17,1.05263
70,30,1.05263
77,30,1.05263
50,35,1.05263
85,22,1.05263
55,30,1.05263
45,20,1.05263
65,20,1.05263
45,30,1.05263
23,20,1.05263
60,35,1.05263
33,20,1.05263
31,28,1.05263
94,55,1.05263
27,20,1.05263
40,35,1.05263
50,20,1.05263
125,80,1.05263
65,45,1.05263
60,25,1.05263
27,20,1.05263
110,70,1.05263
35,20,1.05263
160,50,1.05263
65,35,1.05263
60,20,1.05263
145,55,1.05263
130,30,1.05263
25,20,1.05263
70,55,1.05263
30,25,1.05263
65,27,1.05263
70,20,1.05263
27,20,1.05263
27,20,1.05263
55,25,1.05263
26,20,1.05263
45,20,1.05263
135,55,1.05263
57,50,1.05263
135,30,1.05263
105,60,1.05263
40,30,1.05263
30,23,1.05263
120,70,1.05263
55,40,1.05263
180,100,1.05263
40,25,1.05263
37,20,1.05263
40,35,1.05263
50,40,1.05263
20,15,1.05263
100,35,1.05263
28,25,1.21053
40,23,1.26316
60,25,1.31579
35,27,1.31579
27,25,1.31579
20,18,1.31579
50,30,1.31579
30,25,1.31579
27,22,1.31579
60,50,1.31579
26,17,1.31579
35,28,1.31579
60,25,1.31579
25,20,1.31579
80,45,1.31579
65,30,1.31579
30,15,1.31579
37,25,1.31579
42,25,1.31579
50,40,1.31579
48,30,1.31579
100,30,1.31579
42,20,1.31579
115,38,1.31579
65,32,1.31579
32,27,1.31579
65,55,1.31579
50,27,1.31579
50,25,1.31579
45,30,1.31579
27,25,1.31579
25,20,1.31579
45,32,1.31579
40,30,1.31579
105,45,1.31579
38,20,1.31579
60,45,1.31579
52,30,1.31579
50,32,1.31579
55,35,1.31579
35,28,1.31579
65,38,1.31579
50,30,1.31579
60,50,1.31579
37,25,1.31579
48,30,1.31579
30,20,1.31579
25,20,1.31579
35,30,1.31579
50,28,1.31579
26,20,1.31579
27,25,1.31579
100,60,1.31579
60,35,1.31579
45,22,1.31579
160,60,1.31579
40,30,1.31579
45,25,1.31579
130,75,1.31579
30,20,1.31579
140,120,1.31579
50,45,1.31579
45,35,1.31579
34,25,1.31579
55,25,1.31579
45,38,1.31579
47,45,1.31579
27,20,1.31579
40,25,1.31579
53,40,1.31579
65,45,1.31579
33,21,1.31579
90,45,1.31579
27,20,1.31579
170,65,1.31579
85,20,1.31579
37,25,1.31579
27,21,1.31579
25,20,1.31579
68,40,1.31579
25,20,1.31579
25,20,1.31579
60,25,1.31579
78,43,1.31579
90,80,1.31579
60,55,1.31579
24,20,1.31579
35,25,1.31579
60,20,1.57895
68,45,1.57895
88,35,1.57895
80,40,1.57895
45,30,1.57895
85,40,1.57895
57,35,1.57895
110,55,1.57895
68,40,1.57895
45,40,1.57895
65,32,1.57895
68,38,1.57895
77,38,1.57895
105,90,1.57895
27,25,1.57895
70,30,1.57895
65,40,1.57895
42,37,1.57895
50,30,1.57895
35,30,1.57895
40,32,1.57895
25,20,1.57895
30,25,1.57895
34,29,1.57895
35,27,1.57895
80,40,1.57895
48,37,1.57895
50,30,1.57895
45,38,1.57895
40,30,1.57895
47,25,1.57895
120,100,1.57895
45,40,1.57895
60,40,1.57895
25,20,1.57895
35,25,1.57895
130,60,1.57895
35,30,1.57895
25,20,1.57895
55,30,1.57895
19,17,1.57895
105,38,1.57895
19,17,1.57895
72,40,1.57895
100,50,1.57895
35,25,1.57895
22,20,1.57895
45,37,1.57895
95,30,1.57895
24,17,1.57895
40,37,1.57895
60,40,1.57895
35,20,1.57895
40,30,1.57895
25,20,1.57895
55,50,1.57895
40,30,1.57895
40,30,1.57895
75,45,1.57895
23,20,1.57895
55,45,1.57895
60,25,1.57895
40,38,1.57895
40,20,1.57895
60,40,1.57895
40,20,1.57895
50,45,1.57895
40,25,1.57895
30,25,1.57895
70,38,1.57895
55,33,1.57895
42,20,1.57895
50,30,1.57895
75,28,1.57895
78,50,1.57895
52,20,1.57895
45,25,1.57895
40,25,1.57895
38,27,1.57895
140,90,1.57895
65,40,1.57895
78,35,1.57895
35,30,1.57895
40,25,1.57895
75,55,1.57895
70,35,1.57895
25,20,1.57895
80,55,1.57895
130,60,1.57895
27,20,1.57895
68,30,1.57895
60,50,1.57895
60,55,1.57895
80,50,1.57895
38,30,1.57895
80,52,1.57895
70,50,1.57895
33,28,1.57895
55,22,1.57895
45,30,1.57895
28,25,1.57895
40,30,1.57895
40,38,1.57895
100,60,1.57895
80,70,1.57895
47,35,1.57895
60,27,1.57895
90,55,1.57895
60,45,1.57895
70,50,1.57895
70,35,1.57895
45,40,1.57895
32,28,1.57895
80,40,1.57895
65,38,1.57895
45,30,1.57895
40,25,1.57895
32,26,1.57895
100,38,1.57895
35,27,1.57895
60,30,1.57895
35,30,1.57895
145,38,1.57895
42,30,1.57895
50,22,1.57895
130,30,1.57895
35,30,1.57895
48,35,1.57895
80,35,1.57895
140,105,1.57895
100,35,1.57895
35,30,1.57895
85,50,1.57895
55,37,1.57895
73,30,1.57895
90,45,1.57895
55,40,1.57895
40,38,1.57895
60,50,1.57895
35,30,1.57895
26,20,1.57895
53,40,1.57895
135,40,1.57895
75,60,1.57895
35,25,1.84211
90,70,1.84211
27,25,1.84211
140,130,1.84211
80,55,1.84211
67,45,1.84211
95,78,1.84211
35,30,1.84211
27,20,1.84211
125,70,1.84211
58,35,1.84211
60,40,1.84211
95,55,1.84211
40,20,1.84211
40,25,1.84211
55,38,1.84211
50,45,1.84211
37,30,1.84211
90,65,1.84211
60,40,1.84211
70,35,1.84211
70,60,1.84211
55,40,1.84211
68,40,1.84211
75,45,1.84211
55,35,1.84211
35,30,1.84211
70,50,1.84211
35,20,1.84211
67,35,1.84211
40,32,1.84211
40,35,1.84211
65,50,1.84211
60,35,1.84211
30,25,1.84211
55,40,1.84211
35,30,1.84211
60,30,1.84211
35,25,1.84211
27,25,1.84211
90,35,1.84211
70,50,1.84211
40,30,1.84211
90,40,1.84211
35,25,1.84211
42,25,1.84211
47,38,1.84211
65,60,1.84211
20,17,1.84211
50,42,1.84211
40,35,1.84211
45,35,1.84211
60,40,1.84211
47,35,1.84211
65,35,1.84211
40,30,1.84211
47,25,1.84211
65,25,1.84211
140,95,1.84211
55,40,2.10526
73,38,2.10526
75,40,2.10526
50,35,2.10526
50,35,2.10526
40,22,2.10526
30,20,2.10526
140,100,2.10526
40,35,2.10526
55,35,2.10526
42,35,2.10526
60,20,2.10526
55,30,2.10526
80,40,2.10526
100,58,2.10526
60,30,2.10526
67,48,2.10526
100,40,2.10526
80,28,2.10526
62,35,2.10526
80,45,2.10526
130,100,2.10526
90,55,2.10526
50,25,2.10526
65,40,2.10526
85,35,2.10526
58,42,2.10526
90,45,2.10526
70,40,2.10526
90,60,2.10526
45,40,2.10526
53,40,2.10526
135,65,2.10526
75,32,2.10526
60,40,2.10526
130,60,2.10526
32,28,2.10526
40,35,2.10526
70,60,2.10526
48,30,2.10526
45,35,2.10526
85,65,2.10526
90,53,2.10526
35,30,2.10526
27,23,2.10526
60,37,2.10526
32,28,2.10526
80,40,2.10526
78,65,2.10526
160,35,2.10526
60,40,2.10526
27,20,2.10526
37,25,2.10526
130,80,2.10526
80,35,2.10526
47,30,2.10526
27,20,2.10526
45,30,2.10526
60,27,2.10526
45,35,2.10526
45,35,2.10526
200,135,2.10526
55,24,2.10526
70,40,2.10526
80,40,2.10526
40,35,2.10526
60,40,2.10526
65,35,2.10526
85,47,2.10526
50,40,2.10526
40,35,2.10526
55,35,2.10526
50,30,2.10526
65,58,2.10526
50,40,2.10526
115,25,2.10526
90,45,2.10526
90,80,2.10526
120,45,2.10526
65,60,2.10526
50,40,2.10526
55,45,2.10526
90,50,2.10526
47,40,2.10526
55,30,2.10526
100,32,2.10526
24,22,2.10526
260,75,2.10526
50,37,2.10526
40,30,2.10526
55,30,2.10526
230,200,2.10526
70,60,2.10526
40,38,2.10526
75,35,2.10526
110,50,2.10526
130,78,2.10526
65,30,2.10526
40,30,2.10526
27,20,2.10526
95,60,2.10526
95,37,2.10526
50,47,2.10526
160,75,2.10526
22,18,2.10526
90,50,2.10526
45,35,2.10526
68,44,2.10526
25,23,2.10526
25,20,2.10526
90,60,2.10526
55,35,2.10526
65,50,2.10526
75,70,2.10526
55,50,2.10526
40,35,2.10526
67,45,2.10526
130,65,2.10526
100,90,2.10526
35,20,2.10526
48,40,2.10526
70,32,2.10526
60,55,2.10526
80,65,2.36842
45,35,2.36842
100,50,2.36842
120,45,2.36842
47,30,2.36842
40,30,2.36842
38,25,2.36842
72,32,2.36842
60,40,2.36842
58,25,2.36842
65,30,2.36842
60,57,2.36842
130,75,2.36842
175,60,2.36842
75,35,2.36842
60,40,2.36842
45,30,2.36842
75,35,2.36842
100,45,2.36842
40,30,2.36842
60,35,2.36842
90,50,2.36842
80,55,2.36842
80,40,2.36842
65,58,2.36842
40,30,2.36842
130,95,2.36842
80,50,2.36842
27,25,2.36842
46,36,2.36842
90,70,2.36842
130,55,2.36842
75,48,2.36842
48,40,2.36842
50,40,2.36842
165,90,2.36842
70,50,2.36842
60,40,2.36842
35,30,2.36842
65,45,2.36842
60,40,2.36842
40,30,2.36842
47,40,2.36842
220,140,2.36842
75,45,2.36842
55,40,2.63158
30,25,2.63158
150,40,2.63158
50,40,2.63158
40,30,2.63158
65,30,2.63158
150,135,2.63158
45,35,2.63158
65,45,2.63158
39,35,2.63158
50,38,2.63158
80,70,2.63158
150,40,2.63158
80,30,2.63158
55,50,2.63158
42,30,2.63158
60,42,2.63158
35,30,2.63158
30,25,2.63158
70,28,2.63158
57,55,2.63158
125,55,2.63158
70,45,2.63158
45,30,2.63158
70,55,2.63158
100,45,2.63158
85,45,2.63158
32,26,2.63158
47,30,2.63158
58,35,2.63158
40,35,2.63158
80,50,2.63158
70,50,2.63158
50,35,2.63158
160,85,2.63158
48,40,2.63158
240,155,2.63158
50,40,2.63158
90,65,2.63158
55,38,2.63158
200,150,2.63158
75,30,2.63158
105,80,2.63158
45,37,2.63158
85,50,2.63158
50,40,2.63158
37,30,2.63158
45,25,2.63158
50,47,2.63158
55,40,2.63158
60,50,2.63158
90,67,2.63158
40,35,2.63158
40,30,2.63158
45,40,2.63158
100,27,2.63158
25,20,2.63158
75,65,2.63158
50,30,2.63158
140,30,2.63158
65,50,2.63158
80,65,2.63158
125,75,2.63158
58,32,2.63158
40,33,2.63158
40,34,2.63158
83,45,2.63158
34,25,2.63158
90,70,2.63158
230,90,2.63158
50,40,2.63158
70,47,2.63158
70,50,2.63158
52,27,2.63158
50,30,2.63158
100,80,2.63158
70,50,2.63158
45,40,2.63158
25,20,2.63158
48,40,2.63158
150,38,2.63158
50,30,2.63158
53,50,2.63158
90,65,2.63158
52,38,2.63158
50,40,2.63158
75,35,2.63158
65,40,2.63158
50,40,2.63158
75,50,2.63158
80,70,2.89474
47,40,2.89474
70,35,2.89474
47,45,2.89474
55,45,2.89474
90,42,2.89474
85,35,2.89474
100,38,2.89474
110,55,2.89474
70,40,2.89474
50,40,2.89474
160,75,2.89474
47,35,2.89474
75,60,2.89474
135,40,2.89474
30,27,2.89474
80,40,2.89474
35,30,2.89474
120,55,2.89474
38,30,2.89474
42,35,2.89474
55,35,2.89474
65,48,2.89474
40,35,2.89474
110,45,3.15789
50,40,3.15789
50,40,3.15789
105,75,3.15789
115,50,3.15789
40,37,3.15789
95,55,3.15789
80,40,3.15789
50,35,3.15789
78,50,3.15789
50,38,3.15789
60,40,3.15789
140,110,3.15789
55,42,3.15789
175,40,3.15789
130,70,3.15789
65,60,3.15789
60,45,3.15789
80,70,3.15789
65,50,3.15789
80,70,3.15789
45,43,3.15789
45,40,3.15789
90,65,3.15789
40,35,3.15789
70,55,3.15789
70,40,3.15789
70,65,3.15789
80,65,3.15789
80,40,3.15789
125,115,3.15789
50,37,3.15789
80,70,3.15789
60,50,3.15789
75,50,3.15789
240,60,3.15789
120,70,3.15789
80,38,3.15789
58,45,3.15789
53,43,3.15789
70,68,3.15789
210,140,3.15789
160,140,3.15789
70,40,3.15789
140,75,3.15789
85,50,3.15789
150,30,3.15789
65,45,3.15789
65,40,3.15789
310,55,3.15789
150,110,3.15789
55,35,3.15789
138,80,3.15789
28,20,3.15789
78,45,3.15789
80,35,3.15789
160,75,3.15789
60,30,3.15789
45,40,3.15789
75,70,3.15789
65,55,3.15789
80,60,3.15789
40,40,3.15789
90,60,3.15789
125,100,3.15789
75,40,3.15789
230,130,3.15789
68,50,3.15789
160,110,3.15789
60,50,3.15789
170,125,3.15789
80,60,3.42105
75,60,3.42105
54,28,3.42105
110,35,3.42105
55,45,3.42105
130,75,3.42105
45,35,3.42105
165,85,3.42105
90,45,3.68421
120,68,3.68421
100,60,3.68421
145,70,3.68421
75,55,3.68421
100,65,3.68421
160,50,3.68421
130,67,3.68421
90,60,3.68421
75,50,3.68421
90,40,3.68421
80,50,3.68421
70,50,3.68421
125,115,3.68421
40,32,3.68421
120,105,3.68421
160,55,3.68421
90,50,3.68421
90,60,3.68421
70,45,3.68421
50,38,3.68421
180,150,3.68421
45,40,3.68421
170,70,3.68421
140,100,3.68421
220,75,3.68421
50,30,3.68421
110,65,3.68421
75,30,3.68421
80,60,3.68421
100,80,3.68421
50,40,3.68421
95,60,3.68421
150,120,3.68421
80,50,3.68421
80,58,3.68421
80,70,3.68421
70,65,3.68421
45,40,3.68421
115,55,3.68421
65,55,3.68421
125,60,3.68421
130,50,3.68421
130,90,3.68421
140,115,3.68421
65,35,3.68421
120,50,3.94737
90,60,3.94737
160,48,3.94737
80,70,3.94737
140,75,3.94737
75,65,4.21053
85,75,4.21053
52,38,4.21053
190,115,4.21053
65,55,4.21053
130,70,4.21053
110,60,4.21053
75,48,4.21053
58,40,4.21053
140,75,4.21053
65,50,4.21053
40,30,4.21053
120,55,4.21053
135,40,4.21053
200,160,4.21053
65,60,4.21053
190,65,4.21053
70,55,4.21053
85,45,4.21053
40,38,4.21053
105,65,4.21053
90,65,4.21053
85,50,4.21053
47,45,4.21053
50,40,4.21053
105,80,4.21053
68,40,4.21053
60,50,4.21053
105,65,4.21053
95,55,4.21053
110,70,4.21053
145,105,4.21053
210,105,4.21053
150,45,4.21053
150,100,4.21053
65,45,4.21053
55,42,4.21053
65,55,4.21053
150,80,4.21053
100,65,4.21053
135,90,4.21053
125,75,4.21053
65,45,4.21053
140,130,4.21053
90,50,4.21053
60,40,4.21053
60,35,4.21053
145,100,4.21053
75,60,4.21053
65,50,4.21053
175,130,4.21053
65,55,4.21053
35,28,4.21053
165,110,4.21053
90,80,4.21053
85,78,4.21053
90,65,4.21053
70,45,4.21053
70,45,4.21053
60,50,4.47368
50,38,4.73684
130,100,4.73684
140,100,4.73684
85,40,4.73684
95,90,4.73684
75,50,4.73684
125,50,4.73684
80,57,4.73684
125,75,4.73684
75,58,4.73684
95,77,4.73684
60,40,4.73684
110,70,4.73684
90,75,4.73684
80,70,4.73684
95,80,4.73684
100,70,4.73684
75,70,4.73684
80,60,4.73684
190,125,4.73684
410,190,4.73684
190,75,4.73684
140,95,4.73684
85,55,4.73684
110,80,4.73684
145,100,4.73684
100,57,4.73684
160,65,4.73684
50,38,4.73684
325,200,4.73684
78,40,4.73684
100,65,4.73684
60,50,4.73684
90,70,4.73684
78,75,4.73684
60,45,5.26316
100,75,5.26316
90,85,5.26316
80,65,5.26316
150,65,5.26316
165,90,5.26316
105,75,5.26316
280,55,5.26316
80,50,5.26316
85,80,5.26316
100,50,5.26316
55,35,5.26316
230,100,5.26316
230,55,5.26316
130,100,5.26316
135,115,5.26316
60,55,5.26316
140,60,5.26316
100,60,5.26316
75,50,5.26316
80,60,5.26316
510,200,5.26316
75,68,5.26316
145,115,5.26316
130,80,5.26316
100,75,5.26316
60,40,5.26316
105,65,5.26316
290,200,5.26316
78,70,5.26316
95,75,5.26316
100,70,5.26316
85,50,5.26316
150,105,5.26316
90,40,5.26316
70,65,5.26316
170,130,5.26316
85,75,5.78947
140,70,5.78947
230,100,5.78947
110,90,5.78947
70,57,5.78947
80,55,5.78947
110,90,5.78947
190,120,5.78947
85,50,5.78947
60,48,5.78947
80,60,5.78947
180,70,5.78947
140,110,5.78947
110,90,5.78947
230,140,5.78947
40,30,5.78947
68,65,5.78947
90,80,5.78947
80,75,6.31579
145,110,6.31579
95,65,6.31579
190,80,6.31579
225,145,6.31579
250,170,6.31579
165,75,6.31579
80,75,6.31579
90,75,6.31579
125,70,6.31579
150,70,6.31579
110,80,6.31579
170,90,6.31579
110,85,6.31579
200,120,6.31579
105,70,6.31579
130,105,6.31579
150,55,6.31579
105,80,6.84211
500,210,6.84211
270,190,6.84211
130,50,6.84211
110,100,6.84211
160,80,6.84211
130,100,6.84211
270,175,6.84211
90,80,6.84211
115,50,6.84211
220,120,6.84211
230,130,6.84211
165,105,6.84211
75,40,6.84211
130,75,6.84211
110,55,6.84211
80,65,6.84211
110,70,7.36842
120,70,7.36842
100,60,7.36842
80,70,7.36842
145,75,7.36842
95,70,7.36842
210,145,7.36842
290,100,7.36842
100,80,7.36842
125,70,7.36842
75,65,7.36842
100,75,7.89474
200,185,7.89474
130,100,7.89474
140,100,7.89474
300,175,7.89474
110,55,7.89474
190,75,7.89474
220,125,7.89474
215,120,7.89474
135,120,7.89474
700,70,7.89474
580,140,7.89474
65,55,7.89474
300,250,8.42105
215,105,8.42105
90,80,8.42105
95,80,8.42105
145,70,8.42105
205,180,8.42105
135,80,8.42105
300,95,8.42105
170,100,8.42105
160,90,8.94737
110,60,8.94737
130,55,8.94737
100,60,8.94737
80,50,8.94737
150,70,8.94737
300,150,8.94737
155,100,8.94737
250,150,9.47368
130,90,9.47368
350,170,9.47368
90,60,9.47368
130,90,9.47368
420,220,9.47368
260,125,9.47368
140,90,10
125,55,10
175,150,10
175,80,10
410,175,10
190,140,10
250,110,10
350,145,10
80,75,10.52632
78,65,10.52632
145,125,10.52632
155,140,10.52632
230,120,10.52632
145,140,10.52632
600,330,10.52632
150,80,11.05263
140,125,11.05263
330,150,11.05263
240,110,11.05263
270,150,11.05263
200,120,11.57895
480,290,11.57895
260,240,11.57895
220,145,11.57895
115,110,11.57895
185,105,12.10526
380,280,12.10526
165,110,12.10526
120,75,12.63158
200,180,12.63158
165,150,12.63158
225,135,13.15789
150,110,13.15789
100,60,13.68421
215,180,13.68421
320,110,14.21053
115,110,14.21053
330,145,14.21053
170,130,14.73684
100,90,14.73684
420,145,14.73684
240,190,14.73684
75,65,15.26316
190,130,15.26316
215,200,15.78947
245,100,15.78947
80,78,16.31579
160,145,16.31579
160,150,16.84211
130,90,16.84211
460,170,17.36842
450,300,17.89474
80,75,18.42105
1300,640,18.42105
260,220,18.42105
250,80,19.47368
200,140,20.52632
180,80,21.05263
190,80,21.05263
175,105,21.57895
250,105,23.68421
520,210,27.36842
540,220,28.94737
170,155,31.57895
310,220,52.63158
